Repository: danishabbir/MMD

# Material Microstructure Dataset (MMD)

A curated catalog of **3D microstructure and defect reconstructions of structural materials**
(X-ray CT, micro-CT, synchrotron CT, diffraction contrast tomography, HEDM/3DXRD, 3D EBSD and
serial sectioning). Each record links the 3D data to the material's **chemistry**, **processing
parameters**, **mechanical properties** and, where measured, **fatigue behaviour and fatigue crack
initiation sites**.

The catalog comes with a static web gallery for browsing, filtering and inspecting the records.

## Current contents

| | |
|---|---|
| Datasets (after de-duplication) | 134 |
| With downloadable (or partially downloadable) 3D data | 68 |
| Fatigue tested | 78 |
| Crack initiation site tracked in the 3D data | 61 |
| Rated *High* relevance for fatigue-initiation prediction | 56 |

Material classes: Ti alloys (33), Al alloys (25), Ni superalloys (24), fibre composites / MMC / CMC (23),
steels (19), Mg alloys (4), cast iron (2), Co alloys (2), Zr alloy (1), other (1).

Techniques: synchrotron CT, lab X-ray / micro-CT, phase-contrast CT, nano-CT, laminography, DCT
(synchrotron and lab), near- and far-field HEDM / 3DXRD, dark-field X-ray microscopy, 3D EBSD
(FIB, plasma FIB, TriBeam) and mechanical serial sectioning (Robo-Met.3D).

Notable public datasets include:

- **NIST AM Bench 2025-03**: L-PBF Ti-6Al-4V rotating-bending fatigue. XCT covers the full gauge section, and the pore that started each failure is identified ([10.18434/mds2-3734](https://doi.org/10.18434/mds2-3734)).
- **NIST L-PBF Ti-6Al-4V**: 15 HIP/heat treatments, with XCT and S-N data ([10.18434/mds2-3402](https://doi.org/10.18434/mds2-3402)).
- **NIST L-PBF IN718**: contour-pass surfaces with fatigue ([10.18434/mds2-3044](https://doi.org/10.18434/mds2-3044)), and a 25-parameter-set process–structure–property study ([10.18434/mds2-3083](https://doi.org/10.18434/mds2-3083)).
- **AM Bench 2022 IN718**: XCT spatially registered with serial-sectioning 3D EBSD ([10.18434/mds2-2767](https://doi.org/10.18434/mds2-2767)).
- **TomoBank Al 7075**: 4D synchrotron CT of corrosion-fatigue cracks growing from pits ([10.17038/XSD/1373575](https://doi.org/10.17038/XSD/1373575)).
- **IN718 TriBeam 3D EBSD**: with high-resolution DIC strain maps, on Dryad ([10.5061/dryad.83bk3j9sj](https://doi.org/10.5061/dryad.83bk3j9sj)).
- **DTU fatigue CT of glass-fibre composites**: on Zenodo.
- **AFRL HEDM and serial-sectioning challenge data**: on the Materials Data Facility.

## Repository layout

```
schema/record.schema.md   Record schema (fields, vocabularies, rules)
data/records/*.json       Source records, one file per research theme
  am_metals_ct.json         Additively manufactured metals – CT porosity & fatigue
  diffraction_3d.json       DCT / HEDM / 3DXRD grain-resolved studies
  ebsd_3d.json              3D EBSD and serial sectioning
  conventional_ct.json      Cast / wrought metals – CT & in-situ fatigue
  composites_ct.json        Fibre-reinforced polymers, CMCs, MMCs
  repository_sweep.json     Datasets found by sweeping data repositories
data/mmd.json             Merged, de-duplicated catalog (generated)
data/mmd.csv              Flat summary table (generated)
scripts/build.py          Validates and merges records, generates the site
site/gallery.template.html  Gallery source
site/index.html           Gallery page (generated; loads site/data/mmd.js)
site/mmd-gallery.html     Single-file gallery with data inlined (generated)
```

### GitHub Pages

`.github/workflows/pages.yml` rebuilds the catalog and deploys the gallery to GitHub Pages on every
push to `main` (it can also be run manually from the Actions tab). One-time setup: in the repository's
**Settings → Pages**, set **Source** to **GitHub Actions**. The site is then served at

## Data quality notes

- `docs/ACCESS.md` (regenerate with `python3 scripts/access_report.py`) lists which records need a data request from the authors and which cite paywalled papers. Paper access is taken from OpenAlex.

- Every value was taken from a source the curator opened: a paper, abstract, dataset landing page or repository API. Unknown values are `null`. Values that could not be confirmed are marked `(unverified)`.
- Many publisher full texts were paywalled. Those records rest on abstracts and metadata only, so their acquisition or loading details may be incomplete. Check the original paper before using any number.
- "Paper only (figures)" means no public 3D volume was found. The authors may still share data on request.
- Some ESRF sessions are listed as public but contain raw projections only and may require a portal login. Two promising ESRF fatigue-DCT datasets are under embargo until 2027–2029 and are not yet included: superalloy crack nucleation [10.15151/esrf-es-1915452043](https://doi.org/10.15151/esrf-es-1915452043), and multiaxial fatigue of AM IN625 [10.15151/esrf-es-2488108750](https://doi.org/10.15151/esrf-es-2488108750).

File: data/records/am_metals_ct.json (part 1 of 2)
[
  {
    "id": "am-nist-ambench2025-03-ti64-rbf-xct",
    "title": "AM Bench 2025 AMB2025-03: PBF-L Ti-6Al-4V rotating-bending HCF with pre-test XCT of gauge sections and killer-pore registration",
    "material_class": "Ti alloy",
    "material": "Ti-6Al-4V (ASTM F3001)",
    "chemistry": {
      "basis": "wt%",
      "composition": {
        "Al": 6.3,
        "V": 3.89,
        "O": 0.1,
        "C": 0.01,
        "N": 0.02,
        "H": 0.003,
        "Fe": 0.16,
        "Ti": "bal."
      },
      "notes": "Solid chemistry of specimen 800HIP-106 after heat treatment; 800VAC-85: Al 6.30, V 3.76, O 0.10, C 0.01, N 0.02, H 0.003, Fe 0.17. Both meet ASTM F3001."
    },
    "processing": {
      "route": "L-PBF (PBF-L/PBF-LB)",
      "parameters": "3D Systems DMP Flex 350 (software 36.15.13); 245 W laser power, 1250 mm/s scan speed, 60 um layer, 80 um beam spot, 245 deg scan rotation between layers, no baseplate preheat, 99.999% Ar. Plasma-atomized powder 10-45 um (D10 21, D50 35, D90 47 um). All fatigue specimens built vertically.",
      "heat_treatment": "Two conditions from one build: 800HIP = 800 C, 2 h, 200 MPa Ar, ~12 C/min cooling; 800VAC = same thermal cycle in vacuum furnace with ~75 mTorr Ar partial pressure (no pressure; porosity not closed).",
      "surface_condition": "Machined and polished per ISO 1143 (Ra <= 0.2 um; measured avg Ra ~0.09-0.13 um)"
    },
    "techniques": [
      "X-ray CT",
      "Micro-CT"
    ],
    "acquisition": {
      "facility": "Lab Zeiss Xradia Versa XRM-500 (NIST)",
      "voxel_size_um": 5.5,
      "volume_dimensions": "Entire RBF gauge section from 4 stitched FOVs; typically >3200 slices of ~1004 x 1024 pixels",
      "in_situ": false,
      "notes": "140 kV, 71 uA, 4.0 s exposure, 1601 projections/360 deg, HE2 filter, 16-bit, beam hardening factor 0.25; reconstructed with Zeiss Scout-and-Scan 14.0.1. XCT on five RBF specimens prior to fatigue. Pores segmented with IMPPY3D (non-local-means denoise, hysteresis threshold, convex-hull closure for near-surface features). Lead-particle fiducial used to register fracture-origin (killer) pore to XCT."
    },
    "microstructure": {
      "features_resolved": [
        "pores"
      ],
      "grain_size_um": "alpha lath mean area ~25.06 um^2 (800VAC) and ~24.13 um^2 (800HIP) from EBSD (2D)",
      "texture": "EBSD texture provided in calibration data",
      "phases": "alpha + beta (alpha-Ti indexed in EBSD)"
    },
    "defects": {
      "types": [
        "gas pores",
        "lack-of-fusion",
        "surface roughness"
      ],
      "statistics": "Per-specimen CSVs of labelled pores (centroid, volume, equivalent spherical diameter, sphericity, rotated bounding box extents), porosity of scanned region, cross-sectional area vs gauge length; sqrt(area) measurements of killer defects provided in answers data. 800HIP sealed internal porosity."
    },
    "mechanical_properties": {
      "yield_strength_MPa": 1004.8,
      "uts_MPa": 1089.5,
      "elongation_pct": 19.4,
      "hardness": null,
      "modulus_GPa": 153,
      "other": "800HIP avg (n=3): YS 1004.8 MPa, UTS 1089.5 MPa, E 153 GPa, uniform el. 5.2%, total el. 19.4%. 800VAC avg: YS 999.6, UTS 1082.6, E 150 GPa, uniform 6.2%, total 15.6%. ASTM E8, strain rate 0.001/s. No statistically significant differences."
    },
    "fatigue": {
      "tested": true,
      "test_type": "HCF",
      "loading": "Four-point rotating bending (ISO 1143), R = -1, 100 Hz, ADMET eXpert 9313; ~24-25 specimens per condition",
      "results": "Full S-N data for 800HIP (calibration) and both conditions (answers_data/fatigue_both_conditions.xlsx). Challenge asked for 800VAC S-N, specimen-specific fatigue strength and failure location.",
      "crack_initiation": "800VAC specimens initiated at internal/near-surface pores; killer pores identified on fracture surfaces by SEM/optical fractography and registered to labelled XCT pore IDs (xct_fractography_registration). HIP specimens showed surface-based initiation (SEM confirmation).",
      "initiation_tracked_in_3d": true
    },
    "data_availability": {
      "status": "Public download",
      "repository": "NIST Public Data Repository",
      "url": "https://data.nist.gov/od/id/mds2-3734",
      "doi": "10.18434/mds2-3734",
      "size": "~239 GB (438 files)",
      "format": "Zeiss .xrm/.txrm radiographs, 16-bit/8-bit TIFF stacks, segmented and labelled stacks, VTK, CSV, XLSX, EBSD data",
      "license": "NIST open license (https://www.nist.gov/open/license)"
    },
    "references": [
      {
        "citation": "NIST AM Bench, AMB2025-03 Measurements and Challenge Problems description (2025)",
        "doi": "",
        "url": "https://www.nist.gov/document/am-bench-amb2025-03-measurements-and-challenge-problems"
      },
      {
        "citation": "Benzing J., Moser N., Derimow N., Kafka O., Saville A., et al., AMB2025-03 High-Cycle Rotating Bending Fatigue Tests of PBF-L Ti-6Al-4V (dataset), NIST",
        "doi": "10.18434/mds2-3734",
        "url": "https://data.nist.gov/od/id/mds2-3734"
      },
      {
        "citation": "Miner J., Narra S.P., Hobdari M., Stanton H., Dataset of Processed X-ray Computed Tomography Scans Comparing Segmentation Methods from AMBench 2025-03 Rotating Bending Fatigue Challenge, CMU KiltHub 2026",
        "doi": "10.1184/R1/31378690.v1",
        "url": "https://kilthub.cmu.edu/articles/dataset/Dataset_of_Processed_X-ray_Computed_Tomography_Scans_Comparing_Segmentation_Methods_from_AMBench_2025-03_Rotating_Bending_Fatigue_Challenge/31378690"
      }
    ],
    "tags": [
      "fatigue-initiation",
      "additive-manufacturing",
      "porosity",
      "killer-defect",
      "benchmark",
      "HIP",
      "machine-learning-ready",
      "public-3d-data"
    ],
    "fatigue_initiation_relevance": "High",
    "notes": "Best-in-class public benchmark: raw radiographs to labelled pore volumes, with fracture-origin pore IDs (answers) for specimen-specific initiation prediction. A derived CC-BY dataset comparing U-Net/adaptive/binary segmentations of these scans exists on CMU KiltHub (doi 10.1184/R1/31378690.v1). Challenge winners (failure-location track): The Aerospace Corporation and CMU (per web summary; unverified in primary source)."
  },
  {
    "id": "am-nist-in718-contour-passes-rbf-xct",
    "title": "L-PBF IN718 as-built surfaces with 0/1/2 contour passes: XCT surface/porosity + rotating-beam HCF (NIST)",
    "material_class": "Ni superalloy",
    "material": "Nickel alloy 718 (IN718)",
    "chemistry": {
      "basis": "nominal",
      "composition": {},
      "notes": "Not extracted from source."
    },
    "processing": {
      "route": "L-PBF",
      "parameters": "Vertical specimens; only the number of contour passes varied (0, 1, 2) to give three as-built roughness levels; compared with polished specimens. Build CAD files and HIP cycle log provided in dataset. Data folders labelled '30um' (likely layer thickness; unverified).",
      "heat_treatment": "HIP cycle documented in dataset (build_data/heat_treatment/HIP_cycles NIST In718 11292021.xlsx); details not extracted",
      "surface_condition": "As-built (0, 1, 2 contours) vs polished"
    },
    "techniques": [
      "X-ray CT"
    ],
    "acquisition": {
      "facility": "Lab XCT (NIST); instrument not verified",
      "voxel_size_um": null,
      "volume_dimensions": "Full 16-bit TIFF stacks per specimen (e.g. ~5.8 GB zipped for specimen 1p1)",
      "in_situ": false,
      "notes": "3D images, binary segmentations, scan settings files, and imppy3d Python scripts for segmentation, internal porosity and surface-roughness/notch extraction for 6 specimens of particular interest."
    },
    "microstructure": {
      "features_resolved": [
        "pores"
      ],
      "grain_size_um": "",
      "texture": "",
      "phases": ""
    },
    "defects": {
      "types": [
        "surface roughness",
        "gas pores"
      ],
      "statistics": "Per-specimen surface-profile CSVs (0.46-0.78 GB each) and deepest-surface-notch (sv3d) tables. Roughness increased as contour passes decreased."
    },
    "mechanical_properties": {
      "yield_strength_MPa": null,
      "uts_MPa": null,
      "elongation_pct": null,
      "hardness": null,
      "modulus_GPa": null,
      "other": ""
    },
    "fatigue": {
      "tested": true,
      "test_type": "HCF",
      "loading": "Rotating beam (bending) fatigue",
      "results": "One contour pass sufficient for peak as-built performance; zero passes not statistically different from two passes. S-N fits and confidence bands provided.",
      "crack_initiation": "Multiple surface initiation points; deepest XCT-measured surface feature depth NOT strongly associated with failure location. Authors suggest other factors (e.g., grain orientation) matter.",
      "initiation_tracked_in_3d": true
    },
    "data_availability": {
      "status": "Public download",
      "repository": "NIST Public Data Repository",
      "url": "https://data.nist.gov/od/id/mds2-3044",
      "doi": "10.18434/mds2-3044",
      "size": "tens of GB (TIFF stacks ~5.8 GB zipped per specimen; exact total not verified)",
      "format": "16-bit TIFF stacks (zip), binary stacks, .rcp, CSV, XLSX, MATLAB, Python (imppy3d), SEM/optical images",
      "license": "NIST open license"
    },
    "references": [
      {
        "citation": "Kafka O.L., Benzing J., Derimow N., Schumacher P., Koepke L., Beamer C., Godfrey D., Hrabe N., Effects of as-built surface with varying number of contour passes on high-cycle fatigue behavior of additively manufactured nickel alloy 718, Int. J. Fatigue 176 (2023) 107872",
        "doi": "10.1016/j.ijfatigue.2023.107872",
        "url": "https://doi.org/10.1016/j.ijfatigue.2023.107872"
      },
      {
        "citation": "NIST dataset mds2-3044",
        "doi": "10.18434/mds2-3044",
        "url": "https://data.nist.gov/od/id/mds2-3044"
      }
    ],
    "tags": [
      "fatigue-initiation",
      "additive-manufacturing",
      "surface-roughness",
      "public-3d-data",
      "as-built-surface"
    ],
    "fatigue_initiation_relevance": "High",
    "notes": "Valuable negative result: deepest notch from XCT did not predict initiation site. Voxel size not verified (NIST file server timed out)."
  },
  {
    "id": "am-nist-in718-psp-watring-spear",
    "title": "As-built L-PBF IN718 process-structure-property set: 25 parameter sets HCF, micro-CT pore structure, tensile, VDF fracture prediction",
    "material_class": "Ni superalloy",
    "material": "Inconel 718 (IN718), as-built",
    "chemistry": {
      "basis": "nominal",
      "composition": {},
      "notes": "3D Systems IN718 powder (recycled within vendor standards); composition not extracted."
    },
    "processing": {
      "route": "L-PBF",
      "parameters": "3D Systems ProX DMP 320. 25 parameter sets: laser power 115-465 W (11 values), scan speed 620-1770 mm/s (13 values), layer thickness 30 or 60 um, build orientation 0/60/90 deg; hatch 100 um, spot 50 um; energy density ~30-90 J/mm3. Contours 115 W/625 mm/s (30 um) or 165 W/625 mm/s (60 um). 3 fatigue specimens per set (75 total), ASTM E466 flat specimens (6.36 x 3.10 mm gauge).",
      "heat_treatment": "None (as-built)",
      "surface_condition": "As-built surfaces for HCF; some machined specimens for tensile/meso tests"
    },
    "techniques": [
      "X-ray CT",
      "Micro-CT"
    ],
    "acquisition": {
      "facility": "Lab Zeiss Xradia Versa 520 (Paper 2) and Zeiss Xradia Versa 500 (Paper 3, pre/post deformation)",
      "voxel_size_um": 1.0,
      "volume_dimensions": "mini-tensile gauge regions",
      "in_situ": false,
      "notes": "Paper 2: 160 kV, 10 W, 1 um voxel. Paper 3: 130-160 kV, 10 W, ~2 um voxel (some 1 um 'vertical stitch' scans downsampled); XCT before and after tensile deformation of 6 meso-scale specimens (per Watring dissertation, Univ. Utah 2021)."
    },
    "microstructure": {
      "features_resolved": [
        "pores",
        "lack-of-fusion",
        "grains",
        "orientations"
      ],
      "grain_size_um": "Elongated grains; EBSD in dataset",
      "texture": "Predominantly <001> along build direction",
      "phases": "gamma matrix with Nb/Mo-rich secondary precipitates (as-built)"
    },
    "defects": {
      "types": [
        "lack-of-fusion",
        "gas pores",
        "keyhole pores",
        "surface roughness"
      ],
      "statistics": "Porosity (micro-CT): ~6.91% for 0 deg/38 J/mm3; 0.23% for 0 deg/62 J/mm3; 0.07% for 60 deg/62 J/mm3 (Watring dissertation). Paper 3 meso specimens 0.01-0.08% porosity."
    },
    "mechanical_properties": {
      "yield_strength_MPa": 798,
      "uts_MPa": 1081,
      "elongation_pct": 29,
      "hardness": null,
      "modulus_GPa": 195,
      "other": "Condition 0 deg/62 J/mm3: YS 798, UTS 1081 MPa, E 195 GPa, uniform el. 22%, total el. 29%. 60 deg/62 J/mm3: YS 772, UTS 1070, E 194, total el. 28%. 0 deg/38 J/mm3: YS 639, UTS 774, total el. 6%."
    },
    "fatigue": {
      "tested": true,
      "test_type": "HCF",
      "loading": "Axial tension-tension, sigma_max 600 MPa, R = 0.1, 20 Hz, MTS 810, as-built surfaces",
      "results": "Bell-shaped life vs energy density for fixed orientation; max life at 60 deg / 62.15 J/mm3 / 30 um layer. Life decreased with surface roughness.",
      "crack_initiation": "Surface-crack initiation sites increased with roughness (build orientation); low energy density -> lack-of-fusion pores, high energy density -> spherical (possibly keyhole) pores. Initiation identified by SEM fractography, not tracked in CT for HCF specimens; CT used for pore networks and VDF-based fracture-location prediction in tension (4/6 correct).",
      "initiation_tracked_in_3d": false
    },
    "data_availability": {
      "status": "Public download",
      "repository": "NIST Public Data Repository",
      "url": "https://data.nist.gov/od/id/mds2-3083",
      "doi": "10.18434/mds2-3083",
      "size": "not verified (includes 90 MB FE input and micro-CT folders)",
      "format": "Micro-CT data folders, EBSD, SEM TIFF, CSV/XLSX, MATLAB, Abaqus .inp",
      "license": "NIST open license (unverified for this record)"
    },
    "references": [
      {
        "citation": "Watring D.S., Carter K.C., Crouse D., Raeymaekers B., Spear A.D., Mechanisms driving high-cycle fatigue life of as-built Inconel 718 processed by laser powder bed fusion, Mater. Sci. Eng. A 761 (2019) 137993",
        "doi": "10.1016/j.msea.2019.06.003",
        "url": "https://doi.org/10.1016/j.msea.2019.06.003"
      },
      {
        "citation": "Watring D.S., Benzing J.T., Hrabe N., Spear A.D., Effects of laser-energy density and build orientation on the structure-property relationships in as-built Inconel 718 manufactured by laser powder bed fusion, Additive Manufacturing 36 (2020) 101425",
        "doi": "10.1016/j.addma.2020.101425",
        "url": "https://doi.org/10.1016/j.addma.2020.101425"
      },
      {
        "citation": "Watring D.S., Benzing J.T., Kafka O.L., Liew L.-A., Moser N.H., Erickson J., Hrabe N., Spear A.D., Evaluation of a modified void descriptor function..., Acta Materialia 223 (2022) 117464",
        "doi": "10.1016/j.actamat.2021.117464",
        "url": "https://doi.org/10.1016/j.actamat.2021.117464"
      },
      {
        "citation": "NIST dataset mds2-3083",
        "doi": "10.18434/mds2-3083",
        "url": "https://data.nist.gov/od/id/mds2-3083"
      }
    ],
    "tags": [
      "additive-manufacturing",
      "porosity",
      "lack-of-fusion",
      "process-parameters",
      "surface-roughness",
      "public-3d-data"
    ],
    "fatigue_initiation_relevance": "Medium",
    "notes": "CT acquisition values from D.S. Watring PhD dissertation (Univ. of Utah, 2021), https://mmm.mech.utah.edu/wp-content/uploads/2021/10/Watring_Dissertation_final_format.pdf ."
  },
  {
    "id": "am-nist-ti64-lpbf-hip-treatments-rbf",
    "title": "PBF-L Ti-6Al-4V with 15 novel HIP/heat treatments: XCT porosity (8.5 and 1.25 um), 300 mini-tensile tests, RBF S-N (NIST)",
    "material_class": "Ti alloy",
    "material": "Ti-6Al-4V (ASTM F3001)",
    "chemistry": {
      "basis": "wt%",
      "composition": {
        "O": 0.104
      },
      "notes": "Builds conformed to ASTM F3001; measured oxygen 0.104 wt% (NIST IR 8551). Full chemistry in dataset."
    },
    "processing": {
      "route": "L-PBF + HIP",
      "parameters": "3D Systems DMP Flex 350; 245 W, 1250 mm/s, 60 um layer, Ar at 150 mbar, O2 < 10 ppm; powder 10-45 um (D50 30-36 um). 94 blocks (tensile) + cylinders for RBF.",
      "heat_treatment": "15 conditions HT0 (as-built) to HT14: stress relief, new/classic sub-beta HIP, super-beta HIP, with furnace/fast/rapid-quench cooling, ageing and tempering steps (e.g., HT4 nsHIP+FC, HT10 csHIP+FC, HT14 SHIP+RQ+T3+FC). 800 C HIP steps at 200 MPa.",
      "surface_condition": "RBF specimens machined and longitudinally polished (240/320/600 grit)"
    },
    "techniques": [
      "X-ray CT",
      "Micro-CT"
    ],
    "acquisition": {
      "facility": "Lab North Star X50 (8.5 um voxel; 160 kV, 55 uA, ~3200 projections) and Zeiss Xradia Versa XRM-500 (1.2525 um voxel; 160 kV, 62 uA, ~1000 projections)",
      "voxel_size_um": 8.5,
      "volume_dimensions": "Blocks for all 15 HTs at 8.5 um; sub-volumes of HT0/1/2/3/13 at 1.2525 um",
      "in_situ": false,
      "notes": "16-bit TIFF stacks exported; analyzed with NIST open-source Python (imppy3d)."
    },
    "microstructure": {
      "features_resolved": [
        "pores",
        "phases",
        "orientations",
        "precipitates"
      ],
      "grain_size_um": "",
      "texture": "EBSD (stitched .osc/.ang) per condition",
      "phases": "alpha' (as-built) to alpha+beta with varying morphology; Ti3Al (alpha2) precipitation after ageing (Derimow et al. 2025)"
    },
    "defects": {
      "types": [
        "gas pores"
      ],
      "statistics": "XCT porosity (vol%): HT0 as-built 0.00089 (8.5 um) / 0.00130 (1.25 um); HT1 SR 0.00238 / 0.00760; all HIP conditions 0.00000 at both resolutions."
    },
    "mechanical_properties": {
      "yield_strength_MPa": null,
      "uts_MPa": null,
      "elongation_pct": null,
      "hardness": null,
      "modulus_GPa": null,
      "other": "300 mini-tensile tests (15 conditions x 2 orientations). Avg YS (both orientations): HT4 982 MPa, HT10 883 MPa, HT14 823 MPa."
    },
    "fatigue": {
      "tested": true,
      "test_type": "HCF",
      "loading": "Four-point rotating bending, R = -1, 6000 rpm (100 Hz), ADMET eXpert 9300, runout 1e7 cycles",
      "results": "Runout stress (N=3 runouts): HT4 662 MPa (67% YS), HT10 637 MPa (72% YS), HT14 462 MPa (56% YS). S-N data in S-N_data.xlsx.",
      "crack_initiation": "Porosity closed by HIP, so fatigue isolates microstructure; RBF fractography images provided. Initiation not linked to CT defects.",
      "initiation_tracked_in_3d": false
    },
    "data_availability": {
      "status": "Public download",
      "repository": "NIST Public Data Repository",
      "url": "https://data.nist.gov/od/id/mds2-3402",
      "doi": "10.18434/mds2-3402",
      "size": "~123 GB (3071 files)",
      "format": "16-bit TIFF XCT stacks, EBSD .osc/.ang, TEM, SEM TIFF, XLSX",
      "license": "NIST open license"
    },
    "references": [
      {
        "citation": "Derimow N., Benzing J.T., Moser N., Kafka O.L., Joress H., McDannald A., Newton D., Koepke L., Hrabe N., High pressure heat treatment development for laser powder bed fusion Ti-6Al-4V alloy, NIST IR 8551 (2024)",
        "doi": "10.6028/NIST.IR.8551",
        "url": "https://nvlpubs.nist.gov/nistpubs/ir/2024/NIST.IR.8551.pdf"
      },
      {
        "citation": "Derimow N. et al., Microstructure and mechanical properties of laser powder bed fusion Ti-6Al-4V after HIP treatments with varied temperatures and cooling rates, Materials & Design 247 (2024) 113388",
        "doi": "10.1016/j.matdes.2024.113388",
        "url": "https://doi.org/10.1016/j.matdes.2024.113388"
      },
      {
        "citation": "Derimow N. et al., Precipitation hardening of laser powder bed fusion Ti-6Al-4V, Mater. Sci. Eng. A 921 (2025) 147549",
        "doi": "10.1016/j.msea.2024.147549",
        "url": "https://doi.org/10.1016/j.msea.2024.147549"
      }
    ],
    "tags": [
      "additive-manufacturing",
      "HIP",
      "porosity",
      "microstructure-controlled-fatigue",
      "public-3d-data"
    ],
    "fatigue_initiation_relevance": "Medium",
    "notes": "Useful control dataset: same build as AM Bench style Ti64 with porosity eliminated; fatigue differences attributed to microstructure."
  },
  {
    "id": "am-nist-ambench2022-in718-xct-serial-sectioning",
    "title": "AM Bench 2022 IN718 (AMB2022-01) spatially registered XCT + serial-sectioning EBSD/BSE/optical 3D data",
    "material_class": "Ni superalloy",
    "material": "Nickel alloy 718 (IN718)",
    "chemistry": {
      "basis": "nominal",
      "composition": {},
      "notes": "See AMB2022-01 documentation."
    },
    "processing": {
      "route": "L-PBF (PBF-LB)",
      "parameters": "AMB2022-01 3D build; ROI includes part of a 2.5 mm leg extending into the baseplate. Spatially registered to build file and in situ thermography (mds2-2715).",
      "heat_treatment": "As-built (AMB2022-01 includes separate heat-treatment studies)",
      "surface_condition": "As-built"
    },
    "techniques": [
      "X-ray CT",
      "Serial sectioning",
      "3D EBSD"
    ],
    "acquisition": {
      "facility": "AFRL/NIST serial sectioning (Robo-Met style) and lab XCT; instrument not verified",
      "voxel_size_um": null,
      "volume_dimensions": "DREAM.3D volumes: EBSD 1 and 2 um, BSE 0.854 and 2 um, optical 0.345 and 2 um, XRCT stack",
      "in_situ": false,
      "notes": "All modalities registered into build coordinate system; h5ebsd (~18 GB) and multiple .dream3d files (up to ~11 GB)."
    },
    "microstructure": {
      "features_resolved": [
        "grains",
        "orientations",
        "pores"
      ],
      "grain_size_um": "",
      "texture": "",
      "phases": ""
    },
    "defects": {
      "types": [
        "gas pores",
        "lack-of-fusion"
      ],
      "statistics": "Not extracted."
    },
    "mechanical_properties": {
      "yield_strength_MPa": null,
      "uts_MPa": null,
      "elongation_pct": null,
      "hardness": null,
      "modulus_GPa": null,
      "other": ""
    },
    "fatigue": {
      "tested": false,
      "test_type": "",
      "loading": "",
      "results": "",
      "crack_initiation": "",
      "initiation_tracked_in_3d": false
    },
    "data_availability": {
      "status": "Public download",
      "repository": "NIST Public Data Repository",
      "url": "https://data.nist.gov/od/id/mds2-2767",
      "doi": "10.18434/mds2-2767",
      "size": ">60 GB (multiple multi-GB DREAM.3D/h5ebsd files)",
      "format": "DREAM.3D (.dream3d) + XDMF, h5ebsd, JSON registration transforms",
      "license": "NIST open license"
    },
    "references": [
      {
        "citation": "Schwalbach E.J., Chapman M.G., Shah M.N., Uchic M.D., Hrabe N., Kafka O., Moser N., Lane B., Carson R., Belak J., Levine L.E., AM Bench 2022: IN718 Serial Sectioning and X-ray Computed Tomography Measurement Data, NIST (2024)",
        "doi": "10.18434/mds2-2767",
        "url": "https://data.nist.gov/od/id/mds2-2767"
      },
      {
        "citation": "Levine L. et al., Outcomes and Conclusions from the 2022 AM Bench Measurements, Challenge Problems, Modeling Submissions, and Conference, IMMI 13 (2024) 598-621",
        "doi": "10.1007/s40192-024-00372-4",
        "url": "https://doi.org/10.1007/s40192-024-00372-4"
      }
    ],
    "tags": [
      "additive-manufacturing",
      "grain-scale",
      "multimodal",
      "registered",
      "porosity",
      "public-3d-data"
    ],
    "fatigue_initiation_relevance": "Low",
    "notes": "No fatigue; included as high-quality registered 3D microstructure+defect reference for AM IN718 (e.g., for defect-microstructure fatigue simulations)."
  },
  {
    "id": "am-nist-ded-in718-insitu-tension-xct",
    "title": "DED IN718 thin-wall: in situ tensile XCT of pore deformation, DIC, 69 specimens (NIST/Northwestern)",
    "material_class": "Ni superalloy",
    "material": "Inconel 718 (IN718)",
    "chemistry": {
      "basis": "nominal",
      "composition": {},
      "notes": ""
    },
    "processing": {
      "route": "DED (laser, coaxial powder)",
      "parameters": "Thin-wall deposit (stated to have no lack-of-fusion defects); specimens from spatially varying locations and two orientations relative to build direction.",
      "heat_treatment": "Not verified",
      "surface_condition": "Not verified"
    },
    "techniques": [
      "X-ray CT",
      "Synchrotron CT"
    ],
    "acquisition": {
      "facility": "Not verified in source metadata (co-author X. Xiao suggests APS synchrotron; unverified)",
      "voxel_size_um": null,
      "volume_dimensions": "Portion of gauge region imaged at several stress/strain levels; 5 demonstration specimens",
      "in_situ": true,
      "notes": "Full set including raw data 6.7 TB; ~148 GB excluding raw data. Includes DIC strain maps and force data."
    },
    "microstructure": {
      "features_resolved": [
        "pores"
      ],
      "grain_size_um": "",
      "texture": "",
      "phases": ""
    },
    "defects": {
      "types": [
        "gas pores"
      ],
      "statistics": "Pore deformation tracked vs load; per-specimen statistics in dataset (not extracted)."
    },
    "mechanical_properties": {
      "yield_strength_MPa": null,
      "uts_MPa": null,
      "elongation_pct": null,
      "hardness": null,
      "modulus_GPa": null,
      "other": "Stress-strain curves, E, UTS per specimen in dataset (values not extracted); anisotropy and spatial variability measurable."
    },
    "fatigue": {
      "tested": false,
      "test_type": "",
      "loading": "Quasi-static in situ tension",
      "results": "",
      "crack_initiation": "",
      "initiation_tracked_in_3d": false
    },
    "data_availability": {
      "status": "Public download",
      "repository": "NIST Public Data Repository",
      "url": "https://data.nist.gov/od/id/mds2-2512",
      "doi": "10.18434/mds2-2512",
      "size": "6.7 TB total incl. raw; ~148 GB without raw",
      "format": "3D image stacks, DIC (.z2d, .mat), CSV, MATLAB/Python scripts",
      "license": "NIST open license"
    },
    "references": [
      {
        "citation": "Kafka O.L., Yu C., Cheng P., Wolff S.J., Bennett J.L., Garboczi E.J., Cao J., Xiao X., Liu W.K., X-ray computed tomography analysis of pore deformation in IN718 made with directed energy deposition via in-situ tensile testing, Int. J. Solids Struct. 256 (2022) 111943",
        "doi": "10.1016/j.ijsolstr.2022.111943",
        "url": "https://doi.org/10.1016/j.ijsolstr.2022.111943"
      },
      {
        "citation": "NIST dataset mds2-2512",
        "doi": "10.18434/mds2-2512",
        "url": "https://data.nist.gov/od/id/mds2-2512"
      }
    ],
    "tags": [
      "additive-manufacturing",
      "in-situ",
      "porosity",
      "pore-mechanics",
      "public-3d-data"
    ],
    "fatigue_initiation_relevance": "Low",
    "notes": "Monotonic loading only; useful for pore-mechanics model validation."
  },
  {
    "id": "am-nist-cocr-lpbf-xct-pores",
    "title": "High-resolution XCT of L-PBF CoCr with unoptimized scan speed/hatch (lack-of-fusion pore structures)",
    "material_class": "Co alloy",
    "material": "Cobalt-chromium (CoCr) alloy",
    "chemistry": {
      "basis": "nominal",
      "composition": {},
      "notes": ""
    },
    "processing": {
      "route": "L-PBF",
      "parameters": "Constant 195 W laser power, 20 um layer; scan speed and hatch spacing varied (unoptimized) to create defects. As-built 40 mm dia x 10 mm disks; 5 mm cylinders cored out.",
      "heat_treatment": "None (no HT or HIP)",
      "surface_condition": "Cored cylinders"
    },
    "techniques": [
      "X-ray CT"
    ],
    "acquisition": {
      "facility": "Lab XCT (NIST)",
      "voxel_size_um": 2.5,
      "volume_dimensions": "~1000 x 1000 x 1000 voxels per sample (~(pi/4) x (2.5 mm)^3)",
      "in_situ": false,
      "notes": "Raw 16-bit reconstructed slices and segmented slices for 5 samples."
    },
    "microstructure": {
      "features_resolved": [
        "pores",
        "lack-of-fusion"
      ],
      "grain_size_um": "",
      "texture": "",
      "phases": ""
    },
    "defects": {
      "types": [
        "lack-of-fusion",
        "gas pores"
      ],
      "statistics": "See Kim et al. 2017 (3D pore shape analysis); later used to train a 3D-GAN of LOF pores (NIST mds2-3963, 3503 synthetic+training pores)."
    },
    "mechanical_properties": {
      "yield_strength_MPa": null,
      "uts_MPa": null,
      "elongation_pct": null,
      "hardness": null,
      "modulus_GPa": null,
      "other": ""
    },
    "fatigue": {
      "tested": false,
      "test_type": "",
      "loading": "",
      "results": "",
      "crack_initiation": "",
      "initiation_tracked_in_3d": false
    },
    "data_availability": {
      "status": "Public download",
      "repository": "NIST Public Data Repository",
      "url": "https://data.nist.gov/od/id/mds2-2162",
      "doi": "10.18434/M32162",
      "size": "~6.3 GB",
      "format": "Zipped 16-bit TIFF stacks (raw and segmented)",
      "license": "NIST open license"
    },
    "references": [
      {
        "citation": "Kim F.H., Moylan S.P., Garboczi E.J., Slotwinski J.A., Investigation of pore structure in cobalt chrome additively manufactured parts using X-ray computed tomography and three-dimensional image analysis, Additive Manufacturing 17 (2017) 23-38",
        "doi": "10.1016/j.addma.2017.06.011",
        "url": "https://doi.org/10.1016/j.addma.2017.06.011"
      },
      {
        "citation": "Hoque M., Kim F.H., A dataset of synthetic AM lack-of-fusion pores generated using a 3D-GAN based on XCT images, NIST",
        "doi": "10.18434/mds2-3963",
        "url": "https://data.nist.gov/od/id/mds2-3963"
      }
    ],
    "tags": [
      "additive-manufacturing",
      "lack-of-fusion",
      "porosity",
      "segmentation-benchmark",
      "machine-learning-ready",
      "public-3d-data"
    ],
    "fatigue_initiation_relevance": "Low",
    "notes": "No mechanical testing; useful LOF-pore morphology library for defect-based fatigue modelling."
  },
  {
    "id": "am-mdf-ti64-correlative-xct-serial-sectioning",
    "title": "Correlative multi-instrument XCT (5 scans) and optical serial sectioning of AM Ti-6Al-4V with external fiducials (AFRL)",
    "material_class": "Ti alloy",
    "material": "Ti-6Al-4V",
    "chemistry": {
      "basis": "nominal",
      "composition": {},
      "notes": ""
    },
    "processing": {
      "route": "Additive manufacturing (process not stated in metadata)",
      "parameters": "Not stated",
      "heat_treatment": "Not stated",
      "surface_condition": ""
    },
    "techniques": [
      "X-ray CT",
      "Serial sectioning"
    ],
    "acquisition": {
      "facility": "Five different XCT systems/parameter sets (scans A-E); mechanical-polish serial sectioning optical microscopy",
      "voxel_size_um": null,
      "volume_dimensions": "Common VOI; serial sections 2.8 um in-plane, 2.01 um average slice thickness",
      "in_situ": false,
      "notes": "Raw projections (32-bit float or 16-bit) with angles/shift files plus registered reconstructions as TIFF stacks; z-height map for SS slices. Scan E missing 1812 projections."
    },
    "microstructure": {
      "features_resolved": [
        "pores"
      ],
      "grain_size_um": "",
      "texture": "",
      "phases": ""
    },
    "defects": {
      "types": [
        "gas pores",
        "lack-of-fusion"
      ],
      "statistics": "Ground-truth (serial sectioning) vs XCT detectability of the same pores at different voxel sizes."
    },
    "mechanical_properties": {
      "yield_strength_MPa": null,
      "uts_MPa": null,
      "elongation_pct": null,
      "hardness": null,
      "modulus_GPa": null,
      "other": ""
    },
    "fatigue": {
      "tested": false,
      "test_type": "",
      "loading": "",
      "results": "",
      "crack_initiation": "",
      "initiation_tracked_in_3d": false
    },
    "data_availability": {
      "status": "Public download",
      "repository": "Materials Data Facility",
      "url": "https://doi.org/10.18126/t27t-9iao",
      "doi": "10.18126/t27t-9iao",
      "size": "not verified",
      "format": "TIFF stacks, raw projections, text metadata",
      "license": "not verified"
    },
    "references": [
      {
        "citation": "Jolley B.R., Uchic M.D., Sparkman D., Chapman M., Schwalbach E., Correlative X-ray Computed Tomography and Optical Microscopy Serial Sectioning Data of Additive Manufactured Ti-6Al-4V using External Fiducial Markers, Materials Data Facility (2024)",
        "doi": "10.18126/t27t-9iao",
        "url": "https://petreldata.net/mdf/detail/jolley_correlative_v1.2"
      }
    ],
    "tags": [
      "additive-manufacturing",
      "porosity",
      "XCT-validation",
      "segmentation-benchmark",
      "public-3d-data"
    ],
    "fatigue_initiation_relevance": "Low",
    "notes": "Ideal for quantifying XCT pore-size underestimation that drives non-conservative sqrt(area) fatigue predictions."
  },
  {
    "id": "am-psu-ti64-lpbf-psp-xct-zenodo",
    "title": "Penn State L-PBF Ti-6Al-4V process-structure-property dataset: 42 power/speed sets with XCT pore morphology (keyhole, LOF, beading)",
    "material_class": "Ti alloy",
    "material": "Ti-6Al-4V (LaserForm Ti Gr23(A) powder)",
    "chemistry": {
      "basis": "nominal",
      "composition": {},
      "notes": "Grade 23 powder"
    },
    "processing": {
      "route": "L-PBF",
      "parameters": "3D Systems ProX DMP 320; laser power 75-500 W, scan speed 400-1600 mm/s, hatch 82 um, layer 60 um; 42 parameter sets spanning keyhole, lack-of-fusion and beading regimes.",
      "heat_treatment": "Not stated in summary",
      "surface_condition": "Surface roughness measured (table provided)"
    },
    "techniques": [
      "X-ray CT",
      "Micro-CT"
    ],
    "acquisition": {
      "facility": "Lab GE Phoenix v|tome|x L300 nano/micro-CT, 170 kV, 55 mA (as reported)",
      "voxel_size_um": 10.0,
      "volume_dimensions": "",
      "in_situ": false,
      "notes": ""
    },
    "microstructure": {
      "features_resolved": [
        "pores",
        "lack-of-fusion",
        "grains"
      ],
      "grain_size_um": "Prior-beta grain morphology data provided",
      "texture": "",
      "phases": ""
    },
    "defects": {
      "types": [
        "keyhole pores",
        "lack-of-fusion",
        "gas pores",
        "surface roughness"
      ],
      "statistics": "XCT porosity 0.0097-4.69%; Archimedes 0.34-5.17% across sets; pore morphology data per set."
    },
    "mechanical_properties": {
      "yield_strength_MPa": null,
      "uts_MPa": null,
      "elongation_pct": null,
      "hardness": "350-420 HV",
      "modulus_GPa": null,
      "other": "Set-mean ranges reported in Data in Brief summary: YS 849-1113 MPa, UTS 829-1048 MPa (as summarized; check source), elongation to fracture 1.26-15.38%, E 101-128 GPa."
    },
    "fatigue": {
      "tested": false,
      "test_type": "",
      "loading": "",
      "results": "",
      "crack_initiation": "",
      "initiation_tracked_in_3d": false
    },
    "data_availability": {
      "status": "Public download",
      "repository": "Zenodo",
      "url": "https://zenodo.org/record/6587905",
      "doi": "",
      "size": "~4.5 GB",
      "format": "XLSX tables, zipped pore-morphology and prior-beta data, stress-strain curves",
      "license": "CC-BY 4.0"
    },
    "references": [
      {
        "citation": "Luo Q., Yin L., Simpson T.W., Beese A.M., Dataset of process-structure-property feature relationship for laser powder bed fusion additive manufactured Ti-6Al-4V material, Data in Brief 46 (2023) 108911",
        "doi": "10.1016/j.dib.2023.108911",
        "url": "https://pmc.ncbi.nlm.nih.gov/articles/PMC9880387/"
      },
      {
        "citation": "Luo Q. et al., Additive Manufacturing (2022) 102915",
        "doi": "10.1016/j.addma.2022.102915",
        "url": "https://doi.org/10.1016/j.addma.2022.102915"
      }
    ],
    "tags": [
      "additive-manufacturing",
      "process-parameters",
      "porosity",
      "keyhole",
      "lack-of-fusion",
      "machine-learning-ready"
    ],
    "fatigue_initiation_relevance": "Medium",
    "notes": "Zenodo record carries the paper DOI as identifier; no separate 10.5281 DOI verified. No fatigue, but strong for process-defect maps feeding defect-based fatigue models."
  },
  {
    "id": "am-psu-alsi10mg-lpbf-psp-xct-zenodo",
    "title": "Penn State L-PBF AlSi10Mg process-structure-property dataset: 60 parameter sets with XCT porosity and tensile",
    "material_class": "Al alloy",
    "material": "AlSi10Mg (LaserForm AlSi10Mg (A))",
    "chemistry": {
      "basis": "wt%",
      "composition": {
        "Si": "9-11",
        "Mg": "0.2-0.45",
        "Al": "bal."
      },
      "notes": "Powder specification ranges"
    },
    "processing": {
      "route": "L-PBF",
      "parameters": "3D Systems ProX DMP 320; laser power 60-460 W, scan speed 250-3000 mm/s, hatch 100 or 150 um, layer 60 um; 60 parameter sets, 180 tensile samples (178 tested).",
      "heat_treatment": "Not stated in summary",
      "surface_condition": "Surface roughness measured"
    },
    "techniques": [
      "X-ray CT",
      "Micro-CT"
    ],
    "acquisition": {
      "facility": "Lab GE Phoenix v|tome|x L300, 200 kV, 50 uA",
      "voxel_size_um": 10.0,
      "volume_dimensions": "",
      "in_situ": false,
      "notes": ""
    },
    "microstructure": {
      "features_resolved": [
        "pores",
        "grains"
      ],
      "grain_size_um": "EBSD grain and SEM cell data",
      "texture": "",
      "phases": "Al cells with Si-rich eutectic network"
    },
    "defects": {
      "types": [
        "keyhole pores",
        "lack-of-fusion",
        "gas pores"
      ],
      "statistics": "XCT porosity ~0.04-14.4%; Archimedes ~0.26-16.4% (set means)."
    },
    "mechanical_properties": {
      "yield_strength_MPa": null,
      "uts_MPa": null,
      "elongation_pct": null,
      "hardness": "78-140 HV",
      "modulus_GPa": null,
      "other": "Set-mean ranges: YS 150-240 MPa, UTS 184-388 MPa, elongation 0.87-4.52%, E 51-79 GPa."
    },
    "fatigue": {
      "tested": false,
      "test_type": "",
      "loading": "",
      "results": "",
      "crack_initiation": "",
      "initiation_tracked_in_3d": false
    },
    "data_availability": {
      "status": "Public download",
      "repository": "Zenodo",
      "url": "https://zenodo.org/records/10008435",
      "doi": "10.5281/zenodo.7702871 (concept DOI)",
      "size": "~0.7 GB",
      "format": "XLSX tables, zipped pore morphology, grain-cell morphology, stress-strain curves",
      "license": "CC-BY 4.0"
    },
    "references": [
      {
        "citation": "Luo Q., Huang N., Fu T., Wang J., Bartles D.L., Simpson T.W., Beese A.M., Dataset of process-structure-property feature relationships for AlSi10Mg fabricated using laser powder bed fusion, Data in Brief 53 (2024) 110130",
        "doi": "10.1016/j.dib.2024.110130",
        "url": "https://pmc.ncbi.nlm.nih.gov/articles/PMC10859257/"
      },
      {
        "citation": "Related article: Additive Manufacturing (2023) 103804",
        "doi": "10.1016/j.addma.2023.103804",
        "url": "https://doi.org/10.1016/j.addma.2023.103804"
      }
    ],
    "tags": [
      "additive-manufacturing",
      "process-parameters",
      "porosity",
      "machine-learning-ready"
