Repository: danishabbir/MMD

# Material Microstructure Dataset (MMD)

A curated catalog of **3D microstructure and defect reconstructions of structural materials**
(X-ray CT, micro-CT, synchrotron CT, diffraction contrast tomography, HEDM/3DXRD, 3D EBSD and
serial sectioning). Each record links the 3D data to the material's **chemistry**, **processing
parameters**, **mechanical properties** and, where measured, **fatigue behaviour and fatigue crack
initiation sites**.

The catalog comes with a static web gallery for browsing, filtering and inspecting the records.

File: data/records/composites_ct.json (part 1 of 2)
[
  {
    "id": "comp-dtu-jespersen-ncf-gfrp-polyester-fatigue-ct-2016",
    "title": "Lab X-ray CT of fatigue damage in UD non-crimp glass fibre/polyester composite (wind turbine blade material)",
    "material_class": "Composite",
    "material": "Uni-directional E-glass non-crimp fabric (NCF) / polyester composite",
    "chemistry": {
      "basis": "nominal",
      "composition": {
        "fibre": "glass fibre, uni-directional non-crimp fabric with off-axis backing bundles",
        "matrix": "polyester"
      },
      "notes": "Fibre volume fraction not verified from accessible sources."
    },
    "processing": {
      "route": "Liquid moulding of NCF (details in paper; unverified)",
      "parameters": "Wind-turbine-blade type UD NCF laminate",
      "heat_treatment": null,
      "surface_condition": "Machined coupon"
    },
    "techniques": [
      "X-ray CT",
      "Micro-CT"
    ],
    "acquisition": {
      "facility": "Lab Zeiss Xradia Versa 520",
      "voxel_size_um": null,
      "volume_dimensions": null,
      "in_situ": false,
      "notes": "Interrupted (ex-situ) scans at two damage levels; medium (MR) and high (HR) resolution tiff stacks; voxel size not verified from accessible text."
    },
    "microstructure": {
      "features_resolved": [
        "fibre bundles",
        "backing bundles",
        "fibre breaks",
        "matrix cracks"
      ],
      "grain_size_um": null,
      "texture": null,
      "phases": null
    },
    "defects": {
      "types": [
        "fibre fractures",
        "off-axis (backing bundle) cracks",
        "debonding"
      ],
      "statistics": "Damage appeared as local UD fibre-fracture regions close to the supporting backing layer, as 3D clusters and chains of fibre fractures (group summary)."
    },
    "mechanical_properties": {
      "yield_strength_MPa": null,
      "uts_MPa": null,
      "elongation_pct": null,
      "hardness": null,
      "modulus_GPa": null,
      "other": ""
    },
    "fatigue": {
      "tested": true,
      "test_type": "HCF",
      "loading": "Tension-tension fatigue, interrupted for CT (parameters in paper)",
      "results": "Damage progression at two interruption levels (see paper)",
      "crack_initiation": "Fibre-fracture regions grow from cross-over regions of the backing bundles; backing layer controls location of damage initiation",
      "initiation_tracked_in_3d": true
    },
    "data_availability": {
      "status": "Public download",
      "repository": "Zenodo",
      "url": "https://zenodo.org/record/154714",
      "doi": "10.5281/zenodo.154714",
      "size": "17.2 GB",
      "format": "8-bit TIFF stacks (zip), AVI videos",
      "license": "CC-BY 4.0"
    },
    "references": [
      {
        "citation": "Jespersen KM, Zangenberg J, Lowe T, Withers PJ, Mikkelsen LP. Fatigue damage assessment of uni-directional non-crimp fabric reinforced polyester composite using X-ray computed tomography. Compos Sci Technol 136 (2016) 94-103",
        "doi": "10.1016/j.compscitech.2016.10.006",
        "url": "https://doi.org/10.1016/j.compscitech.2016.10.006"
      }
    ],
    "tags": [
      "fatigue-initiation",
      "fibre-breaks",
      "ex-situ",
      "wind-energy",
      "GFRP",
      "public-data"
    ],
    "fatigue_initiation_relevance": "High",
    "notes": "DTU Wind Energy / Manchester. Files: MR3 Scan1-3 and HR2-4 tiff stacks plus figure videos."
  },
  {
    "id": "comp-dtu-jespersen-ncf-gfrp-exsitu-fatigue-ct-2017",
    "title": "Ex-situ time-lapse X-ray CT of fibre-fracture evolution in NCF glass fibre/polyester under tension-tension fatigue",
    "material_class": "Composite",
    "material": "Glass fibre non-crimp fabric reinforced polyester, layup [b/biaxial,b/0,b/0]s",
    "chemistry": {
      "basis": "nominal",
      "composition": {
        "fibre": "glass fibre NCF; UD bundles stitched to backing layer of 45/90/-45 bundles",
        "matrix": "polyester",
        "layup": "[b/biaxial,b/0,b/0]s (b = backing layer)"
      },
      "notes": "Vf not verified."
    },
    "processing": {
      "route": "Composite laminate (NCF)",
      "parameters": "410 mm long butterfly-shaped specimen optimised for UD composites, 15 mm wide gauge section",
      "heat_treatment": null,
      "surface_condition": "Machined coupon"
    },
    "techniques": [
      "X-ray CT",
      "Micro-CT"
    ],
    "acquisition": {
      "facility": "Lab Zeiss Xradia Versa 520 (DTU, Roskilde)",
      "voxel_size_um": 3.0,
      "volume_dimensions": "1000x1000 pixel projections (2000x2000 detector, binning 2); plus large-field-of-view scan",
      "in_situ": false,
      "notes": "4x optical magnification, source-sample 28 mm, detector-sample 35 mm, 70 kV; specimen remounted in custom holder and re-registered at each interruption."
    },
    "microstructure": {
      "features_resolved": [
        "fibre bundles",
        "backing bundles",
        "fibre breaks",
        "matrix cracks"
      ],
      "grain_size_um": null,
      "texture": null,
      "phases": null
    },
    "defects": {
      "types": [
        "UD fibre fractures",
        "off-axis backing bundle cracks"
      ],
      "statistics": "Number of fibre fractures increases with cycles; crack-face separation of broken fibres widens with cycles."
    },
    "mechanical_properties": {
      "yield_strength_MPa": null,
      "uts_MPa": null,
      "elongation_pct": null,
      "hardness": null,
      "modulus_GPa": null,
      "other": ""
    },
    "fatigue": {
      "tested": true,
      "test_type": "HCF",
      "loading": "Tension-tension, load control, R=0.1, 5 Hz, initial max strain 1%",
      "results": "Interrupted after 47,300, 57,300, 67,300 and 77,300 cycles for CT of the same region where UD fibre fractures first became visible",
      "crack_initiation": "UD fibre fractures initiate from matrix cracks in the thin off-axis backing bundles at triple cross-over regions, then spread mainly through the thickness of UD bundles; path depends on local backing bundle arrangement",
      "initiation_tracked_in_3d": true
    },
    "data_availability": {
      "status": "Public download",
      "repository": "Zenodo",
      "url": "https://zenodo.org/record/845707",
      "doi": "10.5281/zenodo.845707",
      "size": "47.1 GB",
      "format": "Zeiss TXRM raw + reconstructed TIFF",
      "license": "CC-BY 4.0"
    },
    "references": [
      {
        "citation": "Jespersen KM, Mikkelsen LP. Ex-situ X-ray computed tomography data for a non-crimp fabric based glass fibre composite under fatigue loading. Data in Brief (2017)",
        "doi": "10.1016/j.dib.2017.10.074",
        "url": "https://pmc.ncbi.nlm.nih.gov/articles/PMC5684534"
      },
      {
        "citation": "Jespersen KM, Mikkelsen LP. Three dimensional fatigue damage evolution in non-crimp glass fibre fabric based composites used for wind turbine blades. Compos Sci Technol 153 (2017) 261-272",
        "doi": "10.1016/j.compscitech.2017.10.004"
      }
    ],
    "tags": [
      "fatigue-initiation",
      "fibre-breaks",
      "ex-situ",
      "time-lapse",
      "GFRP",
      "wind-energy",
      "public-data"
    ],
    "fatigue_initiation_relevance": "High",
    "notes": "A related CT-to-FEM dataset (Avizo/Geomagic/Abaqus workflow) for NCF composite is at 10.5281/zenodo.1244332 (Jespersen et al., ECCM18 2018)."
  },
  {
    "id": "comp-dtu-jespersen-ncf-gfrp-fatigue-exsitu-tensionclamp-twli-2018",
    "title": "NCF glass/polyester fatigue: ex-situ CT of two regions, tension-clamp CT (loaded/unloaded) and in-situ white-light imaging",
    "material_class": "Composite",
    "material": "Uni-directional non-crimp glass fabric reinforced polyester",
    "chemistry": {
      "basis": "nominal",
      "composition": {
        "fibre": "glass fibre UD NCF with backing bundles",
        "matrix": "polyester"
      },
      "notes": ""
    },
    "processing": {
      "route": "Composite laminate (NCF)",
      "parameters": null,
      "heat_treatment": null,
      "surface_condition": null
    },
    "techniques": [
      "X-ray CT",
      "Micro-CT"
    ],
    "acquisition": {
      "facility": "Lab Zeiss Xradia Versa 520",
      "voxel_size_um": 2.25,
      "volume_dimensions": null,
      "in_situ": false,
      "notes": "High-resolution ex-situ and tension-clamp scans at 2.25 um pixel (5201 projections for tension clamp, ~2 GB each); large-field-of-view scans of all 12 specimens at 19.5 um pixel (1601 projections). Tension-clamp scans taken with and without load applied to open cracks."
    },
    "microstructure": {
      "features_resolved": [
        "fibre bundles",
        "backing bundles",
        "fibre breaks",
        "matrix cracks"
      ],
      "grain_size_um": null,
      "texture": null,
      "phases": null
    },
    "defects": {
      "types": [
        "fibre fractures",
        "backing-bundle cracks",
        "debonds"
      ],
      "statistics": null
    },
    "mechanical_properties": {
      "yield_strength_MPa": null,
      "uts_MPa": null,
      "elongation_pct": null,
      "hardness": null,
      "modulus_GPa": null,
      "other": ""
    },
    "fatigue": {
      "tested": true,
      "test_type": "HCF",
      "loading": "Tension-tension, R=0.1, 5 Hz; 12 tests at strain levels stated as 0.025% to 0.8% max strain (as written in Data in Brief; verify)",
      "results": "Ex-situ CT region I at 0, 100k, 150k, 200k, 500k cycles; region II at 150k, 200k, 500k cycles; tension-clamp CT on specimens at 100k and 1M cycles",
      "crack_initiation": "Fatigue damage initiation and progression studied from backing bundle cracks to UD fibre fractures (Compos Part A 2018)",
      "initiation_tracked_in_3d": true
    },
    "data_availability": {
      "status": "Public download",
      "repository": "Zenodo",
      "url": "https://zenodo.org/record/1146125",
      "doi": "10.5281/zenodo.1146125",
      "size": "~16 GB (ex-situ) + ~15.8 GB (tension clamp, 10.5281/zenodo.1146138) + TWLI photos (10.5281/zenodo.1146146)",
      "format": "TIFF reconstructed volumes, PNG settings, photo zips, MP4/AVI",
      "license": "CC-BY 4.0"
    },
    "references": [
      {
        "citation": "Jespersen KM, Glud JA, Zangenberg J, Hosoi A, Kawada H, Mikkelsen LP. Ex-situ X-ray computed tomography, tension clamp and in-situ transilluminated white light imaging data of non-crimp fabric based fibre composite under fatigue loading. Data in Brief (2018)",
        "doi": "10.1016/j.dib.2018.09.109",
        "url": "https://pmc.ncbi.nlm.nih.gov/articles/PMC6197955"
      },
      {
        "citation": "Jespersen KM et al. Uncovering the fatigue damage initiation and progression in uni-directional non-crimp fabric reinforced polyester composite. Compos Part A (2018)",
        "doi": "10.1016/j.compositesa.2018.03.002"
      }
    ],
    "tags": [
      "fatigue-initiation",
      "fibre-breaks",
      "ex-situ",
      "time-lapse",
      "GFRP",
      "wind-energy",
      "public-data",
      "multimodal"
    ],
    "fatigue_initiation_relevance": "High",
    "notes": ""
  },
  {
    "id": "comp-manchester-prajapati-ncf-gfrp-fatigue-xct-dic",
    "title": "Correlative time-lapse XCT + DIC of fatigue damage in quasi-UD non-crimp glass/epoxy composite",
    "material_class": "Composite",
    "material": "Non-crimp E-glass fabric / epoxy, layup [[0/90]/[90/0]s] with outer cross-woven layers",
    "chemistry": {
      "basis": "nominal",
      "composition": {
        "fibre": "E-glass UD bundles stitched to 90 deg backing bundles",
        "matrix": "epoxy",
        "layup": "[[0/90]/[90/0]s], backing bundles adjacent, sandwiched between 100 um cross-woven fabric layers"
      },
      "notes": ""
    },
    "processing": {
      "route": "Composite laminate (NCF); specimens cut by abrasive waterjet (80 mesh garnet)",
      "parameters": null,
      "heat_treatment": null,
      "surface_condition": null
    },
    "techniques": [
      "X-ray CT",
      "Micro-CT"
    ],
    "acquisition": {
      "facility": "Henry Moseley X-ray Imaging Facility, Manchester: Zeiss Xradia Versa 520 (ROI) and Thermo Fisher Heliscan Mk1 (full field)",
      "voxel_size_um": 0.7,
      "volume_dimensions": null,
      "in_situ": false,
      "notes": "ROI scans at 0.7 um pixel (4x objective, 70 kV, 20 s/projection) after 0, 70k, 80k, 120k cycles, registered across time steps; one full-field scan at 5.8 um voxel (80 kV) at 0 cycles. DIC strain maps acquired during fatigue."
    },
    "microstructure": {
      "features_resolved": [
        "fibre bundles",
        "backing bundles",
        "fibre breaks",
        "matrix cracks"
      ],
      "grain_size_um": null,
      "texture": null,
      "phases": null
    },
    "defects": {
      "types": [
        "fibre breaks",
        "matrix micro-cracks",
        "axial macro-cracks"
      ],
      "statistics": "Localised cluster of fibre breaks and matrix cracks near backing bundles"
    },
    "mechanical_properties": {
      "yield_strength_MPa": null,
      "uts_MPa": null,
      "elongation_pct": null,
      "hardness": null,
      "modulus_GPa": null,
      "other": ""
    },
    "fatigue": {
      "tested": true,
      "test_type": "HCF",
      "loading": "Tension-tension, load control, 1% max strain, 4 Hz, R=0.1",
      "results": "Major stiffness drops correlated with number/location of fibre breaks (XCT) and surface strain localisation (DIC)",
      "crack_initiation": "Fibre-break clusters and matrix cracks near backing bundles; DIC shows backing bundles cause regions of higher strain",
      "initiation_tracked_in_3d": true
    },
    "data_availability": {
      "status": "Public download",
      "repository": "Zenodo",
      "url": "https://zenodo.org/record/4541235",
      "doi": "10.5281/zenodo.4541235",
      "size": "~40 GB",
      "format": "2D TIFF stacks (zip); DIC .vc7 raw + metadata; MP4",
      "license": "CC-BY 4.0"
    },
    "references": [
      {
        "citation": "Prajapati A, Morse S, Chirazi A, Burnett T, Withers PJ. Complementary time-lapse datasets of x-ray computed tomography and real-time strain mapping for an ex-situ study of non-crimp glass fibre composites under fatigue loading. Data in Brief (2021)",
        "doi": "10.1016/j.dib.2021.107157",
        "url": "https://pmc.ncbi.nlm.nih.gov/articles/PMC8167186"
      },
      {
        "citation": "Prajapati AJ, Chirazi A, Mikkelsen LP, Burnett TL, Withers PJ. Observing the evolution of fatigue damage and associated strain fields in a correlative, multiscale 3D time-lapse study of quasi-unidirectional glass fibre composites. IOP Conf Ser Mater Sci Eng 942 (2020) 012039",
        "doi": "10.1088/1757-899X/942/1/012039"
      }
    ],
    "tags": [
      "fatigue-initiation",
      "fibre-breaks",
      "time-lapse",
      "correlative",
      "DIC",
      "GFRP",
      "wind-energy",
      "public-data"
    ],
    "fatigue_initiation_relevance": "High",
    "notes": ""
  },
  {
    "id": "comp-southampton-garcea-cfrp-insitu-fatigue-srct",
    "title": "In situ synchrotron CT of fatigue micromechanisms and fibre failure in double-edge-notched cross-ply carbon/epoxy",
    "material_class": "Composite",
    "material": "Particle-toughened aerospace carbon/epoxy (T700/M21 reported for the related 2017 fast-CT study; untoughened and intrinsically toughened systems also compared)",
    "chemistry": {
      "basis": "nominal",
      "composition": {
        "fibre": "carbon fibre (T700 per related 2017 paper; unverified for each fatigue paper)",
        "matrix": "epoxy: particle-toughened (M21), untoughened, and intrinsically toughened systems",
        "layup": "[90/0]s cross-ply"
      },
      "notes": ""
    },
    "processing": {
      "route": "Prepreg laminate",
      "parameters": "Double-edge-notched coupons; in 2017 study: 1 mm central cross-section between notches, 66 mm long, 4 mm wide",
      "heat_treatment": null,
      "surface_condition": null
    },
    "techniques": [
      "Synchrotron CT",
      "Phase-contrast CT"
    ],
    "acquisition": {
      "facility": "Synchrotron (beamline not verified from accessible sources; Southampton mu-VIS group)",
      "voxel_size_um": null,
      "volume_dimensions": null,
      "in_situ": true,
      "notes": "Sub-micron resolution in situ SRCT; voxel size not verified."
    },
    "microstructure": {
      "features_resolved": [
        "fibres",
        "toughening particles",
        "0 deg splits",
        "transverse ply cracks",
        "delamination",
        "fibre breaks"
      ],
      "grain_size_um": null,
      "texture": null,
      "phases": null
    },
    "defects": {
      "types": [
        "0 deg ply splits",
        "transverse ply cracks",
        "delaminations",
        "fibre breaks",
        "particle debonding"
      ],
      "statistics": null
    },
    "mechanical_properties": {
      "yield_strength_MPa": null,
      "uts_MPa": null,
      "elongation_pct": null,
      "hardness": null,
      "modulus_GPa": null,
      "other": "Related monotonic fast SRCT (2017): fewer than 8% of 0 deg fibres fractured at 99.9% of failure load; clusters formed as singular burst events."
    },
    "fatigue": {
      "tested": true,
      "test_type": "in-situ",
      "loading": "Tension-tension fatigue of notched coupons, interrupted for in situ SRCT; peak loads up to >70% UTS (R, frequency not verified)",
      "results": "Fatigue produced significantly more fibre breaks than quasi-static loading at the same peak load; clusters of adjacent breaks above ~70% UTS peak load",
      "crack_initiation": "Fibre breaks along 0 deg ply splits associated with bridging fibres and in bulk 0 deg plies; particle de-bonding ahead of crack tips and crack bridging by unfailed ligaments (toughened system); resin-rich regions constrain crack propagation in toughened systems; degradation of bridging ligaments in crack wake is critical",
      "initiation_tracked_in_3d": true
    },
    "data_availability": {
      "status": "Paper only (figures)",
      "repository": null,
      "url": "https://doi.org/10.1016/j.compscitech.2016.07.030",
      "doi": null,
      "size": null,
      "format": null,
      "license": null
    },
    "references": [
      {
        "citation": "Garcea SC, Mavrogordato MN, Scott AE, Sinclair I, Spearing SM. Fatigue micromechanism characterisation in carbon fibre reinforced polymers using synchrotron radiation computed tomography. Compos Sci Technol 99 (2014) 23-30",
        "doi": "10.1016/j.compscitech.2014.05.006"
      },
      {
        "citation": "Garcea SC, Sinclair I, Spearing SM. In situ synchrotron tomographic evaluation of the effect of toughening strategies on fatigue micromechanisms in carbon fibre reinforced polymers. Compos Sci Technol 109 (2015) 32-39",
        "doi": "10.1016/j.compscitech.2015.01.012"
      },
      {
        "citation": "Garcea SC, Sinclair I, Spearing SM. Fibre failure assessment in carbon fibre reinforced polymers under fatigue loading by synchrotron X-ray computed tomography. Compos Sci Technol 133 (2016) 157-164",
        "doi": "10.1016/j.compscitech.2016.07.030"
      },
      {
        "citation": "Garcea SC, Sinclair I, Spearing SM, Withers PJ. Mapping fibre failure in situ in carbon fibre reinforced polymers by fast synchrotron X-ray computed tomography. Compos Sci Technol (2017)",
        "doi": "10.1016/j.compscitech.2017.06.006"
      }
    ],
    "tags": [
      "fatigue-initiation",
      "in-situ",
      "fibre-breaks",
      "CFRP",
      "notched",
      "synchrotron"
    ],
    "fatigue_initiation_relevance": "High",
    "notes": "Core in-situ fatigue CT series from Southampton (Garcea PhD 2015). No public data deposit found."
  },
  {
    "id": "comp-southampton-rosini-cfrp-fibre-break-morphology-srct",
    "title": "In situ SRCT statistics of local fibre misorientation/packing around fibre breaks in carbon/epoxy",
    "material_class": "Composite",
    "material": "Carbon/epoxy cross-ply laminates, (90_2/0_2)s (five fibre/sizing/surface-treatment configurations in 2022 study)",
    "chemistry": {
      "basis": "nominal",
      "composition": {
        "fibre": "carbon fibre (different sizing types, surface treatments, diameters)",
        "matrix": "epoxy",
        "layup": "(90_2/0_2)s"
      },
      "notes": ""
    },
    "processing": {
      "route": "Prepreg laminate",
      "parameters": null,
      "heat_treatment": null,
      "surface_condition": null
    },
    "techniques": [
      "Synchrotron CT"
    ],
    "acquisition": {
      "facility": null,
      "voxel_size_um": null,
      "volume_dimensions": null,
      "in_situ": true,
      "notes": "Automated segmentation of individual fibres from loaded coupons; facility and voxel not verified."
    },
    "microstructure": {
      "features_resolved": [
        "individual fibres",
        "fibre misorientation",
        "fibre packing",
        "fibre breaks"
      ],
      "grain_size_um": null,
      "texture": null,
      "phases": null
    },
    "defects": {
      "types": [
        "fibre breaks",
        "fibre misorientation",
        "multiplets/clusters"
      ],
      "statistics": "Surroundings of damaged sites statistically differ from non-damaged sites in local misorientation; separation distances of adjacent coupled breaks reported"
    },
    "mechanical_properties": {
      "yield_strength_MPa": null,
      "uts_MPa": null,
      "elongation_pct": null,
      "hardness": null,
      "modulus_GPa": null,
      "other": ""
    },
    "fatigue": {
      "tested": false,
      "test_type": null,
      "loading": null,
      "results": null,
      "crack_initiation": "Monotonic tension; fibre-break initiation linked statistically to local fibre misorientation; weaker fibre-matrix adhesion suggested to increase defect tolerance",
      "initiation_tracked_in_3d": true
    },
    "data_availability": {
      "status": "Partially public",
      "repository": "University of Southampton ePrints",
      "url": "https://doi.org/10.5258/SOTON/D1101",
      "doi": "10.5258/SOTON/D1101",
      "size": null,
      "format": "MATLAB scripts for CT data assessment (no CT volumes)",
      "license": null
    },
    "references": [
      {
        "citation": "Rosini S, Mavrogordato MN, Egorova OA, Matthews ES, Jackson SE, Spearing SM, Sinclair I. In situ statistical measurement of local morphology in carbon-epoxy composites using synchrotron X-ray computed tomography. Compos Part A 125 (2019) 105543",
        "doi": "10.1016/j.compositesa.2019.105543"
      },
      {
        "citation": "Rosini S, Mavrogordato M, Takano T, Sugiura N, Spearing SM, Sinclair I. Fibre failure assessment in carbon fibre reinforced polymers under tensile loading using in situ synchrotron X-ray computed tomography. J Compos Mater (2022)",
        "doi": "10.1177/00219983211061900"
      }
    ],
    "tags": [
      "fibre-breaks",
      "fibre-misalignment",
      "in-situ",
      "CFRP",
      "statistics"
    ],
    "fatigue_initiation_relevance": "Medium",
    "notes": ""
  },
  {
    "id": "comp-kuleuven-breite-cfrp-fibre-break-benchmark-srct",
    "title": "SRCT benchmark of fibre-break and cluster development in two cross-ply carbon/epoxy composites (tensile failure model validation)",
    "material_class": "Composite",
    "material": "Grafil 34-700WD / NTPT ThinPreg 736LT (thin-ply) and Toray T700SC-12K / Sicomin SR8500-KTA315 carbon/epoxy",
    "chemistry": {
      "basis": "nominal",
      "composition": {
        "fibre": "Grafil 34-700WD-24K carbon (Mitsubishi Chemical); T700SC-12K-50C carbon (Toray)",
        "matrix": "736LT epoxy (tensile modulus 3.15 GPa); SR8500-KTA315 epoxy (3.36 GPa)",
        "layup": "[90_4/0_4]s (34-700) and [90/0]s (T700SC) micro-specimens",
        "ply_thickness_um": "44 (34-700), 191 (T700SC)",
        "fibre_areal_density_gsm": "~38 (34-700), ~172 (T700SC)"
      },
      "notes": "Vf measured by fibre counting with InSegt; values in related paper Table 5 (not transcribed)."
    },
    "processing": {
      "route": "Prepreg, hand lay-up, autoclave cure (KU Leuven)",
      "parameters": "Manufacturer cure cycle; T700SC prepreg drum-wound at KU Leuven; double-edge-notched micro-specimens; water-jet cut; Al tabs bonded with 3M EC-9323",
      "heat_treatment": null,
      "surface_condition": null
    },
    "techniques": [
      "Synchrotron CT",
      "Phase-contrast CT"
    ],
    "acquisition": {
      "facility": "SLS TOMCAT (PSI), GigaFRoST camera, INSA Lyon tension-compression rig",
      "voxel_size_um": 1.1,
      "volume_dimensions": "e.g. 458x1850x1596 and 513x1737x1570 8-bit raw volumes",
      "in_situ": true,
      "notes": "Continuous scanning during monotonic tension (failure in ~7-10 min); 1.1 um voxel for 34-700, 0.8 um for T700SC; 16-19 volumes per test."
    },
    "microstructure": {
      "features_resolved": [
        "individual fibres",
        "fibre breaks",
        "break clusters"
      ],
      "grain_size_um": null,
      "texture": null,
      "phases": null
    },
    "defects": {
      "types": [
        "fibre breaks",
        "clusters",
        "transverse cracks",
        "delaminations"
      ],
      "statistics": "Fibre-break locations in all reconstructed volumes provided (Excel)"
    },
    "mechanical_properties": {
      "yield_strength_MPa": null,
      "uts_MPa": null,
      "elongation_pct": null,
      "hardness": null,
      "modulus_GPa": null,
      "other": "Macroscale hybrid tests ([0_16 EG/90_4 C/0_4 C]s etc.) for failure strain; results spreadsheets (strength, failure strain, break density) included."
    },
    "fatigue": {
      "tested": false,
      "test_type": null,
      "loading": null,
      "results": null,
      "crack_initiation": "Monotonic tension; fibre-break and cluster development tracked to failure",
      "initiation_tracked_in_3d": true
    },
    "data_availability": {
      "status": "Public download",
      "repository": "Mendeley Data",
      "url": "https://data.mendeley.com/datasets/6f2cv54ym8/3",
      "doi": "10.17632/6f2cv54ym8.3",
      "size": "~3 GB (approx.)",
      "format": "8-bit RAW volumes, XLSX break tracking, PDF datasheets",
      "license": "CC-BY 4.0"
    },
    "references": [
      {
        "citation": "Breite C, Melnikov A, Turon A, de Morais AB, Le Bourlot C, Maire E, Schoberl E, Otero F, et al. A synchrotron computed tomography dataset for validation of longitudinal tensile failure models based on fibre break and cluster development. Data in Brief 39 (2021) 107590",
        "doi": "10.1016/j.dib.2021.107590",
        "url": "https://pmc.ncbi.nlm.nih.gov/articles/PMC8627998"
      }
    ],
    "tags": [
      "fibre-breaks",
      "in-situ",
      "CFRP",
      "benchmark",
      "synchrotron",
      "public-data",
      "machine-learning-ready"
    ],
    "fatigue_initiation_relevance": "Medium",
    "notes": ""
  },
  {
    "id": "comp-kuleuven-mehdikhani-gfrp-cfrp-insitu-tension-srct",
    "title": "Synchrotron tomograms of UD glass/epoxy and carbon/epoxy cross-ply laminates during in situ tensile loading",
    "material_class": "Composite",
    "material": "HYBON 2026 E-glass/736LT epoxy [90_9/0_9]s and Mitsubishi 34-700WD carbon/736LT epoxy [90_4/0_5]s",
    "chemistry": {
      "basis": "nominal",
      "composition": {
        "fibre": "PPG HYBON 2026 glass (15 um nominal) ; Mitsubishi 34-700WD carbon",
        "matrix": "NTPT 736LT epoxy",
        "Vf_pct": "~48 (carbon/epoxy, used for estimate)"
      },
      "notes": ""
    },
    "processing": {
      "route": "NTPT thin-ply prepreg, autoclave",
      "parameters": "Cured 70 C/60 min then 120 C, 0.5 MPa, 45 min under -0.7 bar vacuum; laminate thickness 0.9 mm (glass) and 1 mm (carbon); double-edge-notched miniature specimens",
      "heat_treatment": null,
      "surface_condition": null
    },
    "techniques": [
      "Synchrotron CT"
    ],
    "acquisition": {
      "facility": "SLS TOMCAT (PSI), INSA Lyon rig, GigaFRoST",
      "voxel_size_um": 1.1,
      "volume_dimensions": null,
      "in_situ": true,
      "notes": "20 keV, 60 mm propagation, 1000 projections x 9 ms; ~60 volumes per material during continuous loading (~1.5 um/s); 4 load steps (~0, 40, 73, 95% failure load) provided as cropped VOIs in middle 0 deg ply; raw and NLM-filtered 8-bit TIFF."
    },
    "microstructure": {
      "features_resolved": [
        "fibres (glass)",
        "fibre orientation",
        "fibre distribution",
        "fibre breaks"
      ],
      "grain_size_um": null,
      "texture": null,
      "phases": null
    },
    "defects": {
      "types": [
        "fibre breaks",
        "fibre misalignment"
      ],
      "statistics": null
    },
    "mechanical_properties": {
      "yield_strength_MPa": null,
      "uts_MPa": null,
      "elongation_pct": null,
      "hardness": null,
      "modulus_GPa": null,
      "other": ""
    },
    "fatigue": {
      "tested": false,
      "test_type": null,
      "loading": null,
      "results": null,
      "crack_initiation": "Monotonic tension; real-time formation of fibre breaks",
      "initiation_tracked_in_3d": true
    },
    "data_availability": {
      "status": "Public download",
      "repository": "Mendeley Data",
      "url": "https://data.mendeley.com/datasets/jn63c55y32/1",
      "doi": "10.17632/jn63c55y32.1",
      "size": "~2.0 GB",
      "format": "8-bit TIFF",
      "license": "CC-BY 4.0"
    },
    "references": [
      {
        "citation": "Mehdikhani M, Breite C, Swolfs Y, Wevers M, Lomov SV, Gorbatikh L. A dataset of micro-scale tomograms of unidirectional glass fiber/epoxy and carbon fiber/epoxy composites acquired via synchrotron computed tomography during in-situ tensile loading. Data in Brief (2021) 106672",
        "doi": "10.1016/j.dib.2020.106672",
        "url": "https://pmc.ncbi.nlm.nih.gov/articles/PMC7806803"
      }
    ],
    "tags": [
      "fibre-breaks",
      "fibre-orientation",
      "in-situ",
      "GFRP",
      "CFRP",
      "public-data"
    ],
    "fatigue_initiation_relevance": "Medium",
    "notes": ""
  },
  {
    "id": "comp-southampton-lee-cfrp-holotomography-fibre-breaks",
    "title": "In situ 150 nm holotomography of fibre-break development vs. fibre misalignment and resin-rich pockets in CFRP",
    "material_class": "Composite",
    "material": "Carbon fibre/epoxy laminate with 0 deg plies (specific system per paper; unverified)",
    "chemistry": {
      "basis": "nominal",
      "composition": {
        "fibre": "carbon fibre",
        "matrix": "epoxy"
      },
      "notes": ""
    },
    "processing": {
      "route": null,
      "parameters": null,
      "heat_treatment": null,
      "surface_condition": null
    },
    "techniques": [
      "Synchrotron CT",
      "Phase-contrast CT",
      "Nano-CT"
    ],
    "acquisition": {
      "facility": "ESRF ID16B (holotomography, 150 nm) and ESRF ID19 (650 nm propagation phase contrast)",
      "voxel_size_um": 0.15,
      "volume_dimensions": "e.g. 2020x141x3846 8-bit raw crops",
      "in_situ": true,
      "notes": "150 nm scans of 3 regions at 67, 86, 91, 94-96% UTS; 650 nm scans at 5, 89, 94, 99% UTS."
    },
    "microstructure": {
      "features_resolved": [
        "individual fibres",
        "misplaced/misoriented fibres",
        "resin-rich pockets",
        "fibre breaks",
        "matrix microcracks",
        "interfacial debonds"
      ],
      "grain_size_um": null,
      "texture": null,
      "phases": null
    },
    "defects": {
      "types": [
        "fibre breaks",
        "co-planar and non-coplanar clusters",
        "resin-rich pockets",
        "fibre misorientation",
        "matrix microcracks",
        "debonds",
        "microvoids"
      ],
      "statistics": null
    },
    "mechanical_properties": {
      "yield_strength_MPa": null,
      "uts_MPa": null,
      "elongation_pct": null,
      "hardness": null,
      "modulus_GPa": null,
      "other": ""
    },
    "fatigue": {
      "tested": false,
      "test_type": null,
      "loading": null,
      "results": null,
      "crack_initiation": "Monotonic tension: misplaced fibres in 0/0 interply trigger single breaks and co-planar clusters at intersections; resin-rich pockets drive non-coplanar clusters with matrix microcracks and debonds",
      "initiation_tracked_in_3d": true
    },
    "data_availability": {
      "status": "Public download",
      "repository": "Zenodo",
      "url": "https://zenodo.org/records/17099577",
      "doi": "10.5281/zenodo.17099577",
      "size": "4.9 GB",
      "format": "8-bit RAW volumes + PDF readme",
      "license": "CC-BY 4.0"
    },
    "references": [
      {
        "citation": "Lee Y, Chatziathanasiou T, Breite C, Mehdikhani M, Swolfs Y, Mavrogordato M, Spearing SM, Sinclair I. Correlating fibre break development with fibre misalignment and resin-rich pockets using in situ holotomography. Compos Part A (2026) 109361",
        "doi": "10.1016/j.compositesa.2025.109361"
      }
    ],
    "tags": [
      "fibre-breaks",
      "fibre-misalignment",
      "in-situ",
      "CFRP",
      "nano-scale",
      "synchrotron",
      "public-data"
    ],
    "fatigue_initiation_relevance": "Medium",
    "notes": ""
  },
  {
    "id": "comp-southampton-lee-cfrp-dvc-fibre-breaks",
    "title": "In situ synchrotron CT (650 nm) volumes for digital volume correlation strain mapping around fibre breaks in CFRP",
    "material_class": "Composite",
    "material": "Carbon fibre/epoxy, high interfacial shear strength variant, matrix doped with SiO2 fiducial particles",
    "chemistry": {
      "basis": "nominal",
      "composition": {
        "fibre": "carbon fibre (high-IFS surface treatment)",
        "matrix": "epoxy with SiO2 particles as DVC fiducials"
      },
      "notes": ""
    },
    "processing": {
      "route": null,
      "parameters": null,
      "heat_treatment": null,
      "surface_condition": null
    },
    "techniques": [
      "Synchrotron CT",
      "Phase-contrast CT"
    ],
    "acquisition": {
      "facility": "ESRF ID19 (proposal MA5711)",
      "voxel_size_um": 0.65,
      "volume_dimensions": null,
      "in_situ": true,
      "notes": "Load levels ~7, 87, 92, 97% of failure load; 4 DVC sets of VOIs from different regions; reference before/after unload-reload."
    },
    "microstructure": {
      "features_resolved": [
        "fibres",
        "fibre breaks",
        "fiducial particles",
        "strain fields (via DVC)"
      ],
      "grain_size_um": null,
      "texture": null,
      "phases": null
    },
    "defects": {
      "types": [
        "fibre breaks",
        "clustered breaks"
      ],
      "statistics": null
    },
    "mechanical_properties": {
      "yield_strength_MPa": null,
      "uts_MPa": null,
      "elongation_pct": null,
      "hardness": null,
      "modulus_GPa": null,
      "other": ""
    },
    "fatigue": {
      "tested": false,
      "test_type": null,
      "loading": null,
      "results": null,
      "crack_initiation": "Monotonic tension; 3D strain disturbance (ineffective length) around single fibre breaks",
      "initiation_tracked_in_3d": true
    },
    "data_availability": {
      "status": "Public download",
      "repository": "Zenodo",
      "url": "https://zenodo.org/records/18959885",
      "doi": "10.5281/zenodo.18959885",
      "size": "2.1 GB",
      "format": "8-bit RAW volumes + PDF info",
      "license": "CC-BY 4.0"
    },
    "references": [
      {
        "citation": "Lee Y, Swolfs Y, Paul P, Margini M, Alvarez-Borges F, Thibault P, et al. CT datasets for 3D strain mapping around fibre breaks using Digital Volume Correlation (Zenodo 2026); associated manuscript '3D strain mapping around fibre breaks using in situ synchrotron computed tomography and digital volume correlation'",
        "doi": "10.5281/zenodo.18959885",
        "url": "https://zenodo.org/records/18959885"
      }
    ],
    "tags": [
      "fibre-breaks",
      "DVC",
      "in-situ",
      "CFRP",
      "synchrotron",
      "public-data"
    ],
    "fatigue_initiation_relevance": "Medium",
    "notes": "Journal DOI of associated manuscript not verified."
  },
  {
    "id": "comp-mit-kopp-cfrp-nanostitch-srct-deeplearning",
    "title": "In situ SRCT of multiclass microdamage in aerospace CFRP laminates (baseline, thin-ply, CNT-nanostitched) with deep-learning segmentation",
    "material_class": "Composite",
    "material": "Aerospace-grade carbon fibre/epoxy laminates, baseline and aligned-CNT nanostitched, conventional and thin-ply",
    "chemistry": {
      "basis": "nominal",
      "composition": {
        "fibre": "carbon fibre (aerospace grade; system per paper, unverified)",
        "matrix": "epoxy",
        "interlaminar": "aligned carbon nanotube 'nanostitch' (some laminates)",
        "layup": "quasi-isotropic and cross-ply; double-edge-notched tension"
      },
      "notes": ""
    },
    "processing": {
      "route": null,
      "parameters": null,
      "heat_treatment": null,
      "surface_condition": null
    },
    "techniques": [
      "Synchrotron CT",
      "Micro-CT"
    ],
    "acquisition": {
      "facility": "Synchrotron (beamline not verified)",
      "voxel_size_um": null,
      "volume_dimensions": null,
      "in_situ": true,
      "notes": "~65,000 human-segmented tomograms used for CNN training; damage classes <<1% of volume."
    },
    "microstructure": {
      "features_resolved": [
        "intralaminar matrix cracks",
        "delaminations",
        "fibre breaks"
      ],
      "grain_size_um": null,
      "texture": null,
      "phases": null
    },
    "defects": {
      "types": [
        "matrix cracks",
        "delamination",
        "fibre breaks"
      ],
      "statistics": "Thin-ply laminates ~6.5x less intralaminar matrix damage surface area than conventional ply (Kopp thesis)"
    },
    "mechanical_properties": {
      "yield_strength_MPa": null,
      "uts_MPa": null,
      "elongation_pct": null,
      "hardness": null,
      "modulus_GPa": null,
      "other": "Nanostitched thick-ply cross-ply laminates ~15% higher UTS than baseline (thesis)"
    },
    "fatigue": {
      "tested": false,
      "test_type": null,
      "loading": null,
      "results": null,
      "crack_initiation": "Monotonic DENT loading; progressive damage segmentation",
      "initiation_tracked_in_3d": true
    },
    "data_availability": {
      "status": "Public download",
      "repository": "Dryad",
      "url": "https://doi.org/10.5061/dryad.ffbg79cwb",
      "doi": "10.5061/dryad.ffbg79cwb",
      "size": "~216 GB",
      "format": null,
      "license": "CC0"
    },
    "references": [
      {
        "citation": "Kopp R, Joseph J, Ni X, Roy N, Wardle BL. Deep Learning Unlocks X-ray Microtomography Segmentation of Multiclass Microdamage in Heterogeneous Materials. Adv Mater (2022)",
        "doi": "10.1002/adma.202107817"
      },
      {
        "citation": "Ni X, Kopp R, Kalfon-Cohen E, Furtado C, Lee J, Arteiro A, Borstnar G, Mavrogordato M, et al. In situ synchrotron computed tomography study of nanoscale interlaminar reinforcement and thin-ply effects on damage progression in composite laminates. Compos Part B 217 (2021) 108623",
        "doi": "10.1016/j.compositesb.2021.108623"
      },
      {
        "citation": "Kopp RA. X-ray Micro-Computed Tomography and Deep Learning Segmentation of Progressive Damage in Hierarchical Nanoengineered Carbon Fiber Composites. PhD thesis, MIT (2021)",
        "url": "https://hdl.handle.net/1721.1/138357"
      }
    ],
    "tags": [
      "in-situ",
      "CFRP",
      "delamination",
      "matrix-cracks",
      "machine-learning-ready",
      "segmentation-labels",
      "public-data"
    ],
    "fatigue_initiation_relevance": "Medium",
    "notes": ""
  },
  {
