Repository: danishabbir/MMD

# Material Microstructure Dataset (MMD)

A curated catalog of **3D microstructure and defect reconstructions of structural materials**
(X-ray CT, micro-CT, synchrotron CT, diffraction contrast tomography, HEDM/3DXRD, 3D EBSD and
serial sectioning). Each record links the 3D data to the material's **chemistry**, **processing
parameters**, **mechanical properties** and, where measured, **fatigue behaviour and fatigue crack
initiation sites**.

The catalog comes with a static web gallery for browsing, filtering and inspecting the records.

File: data/records/repository_sweep.json (part 1 of 3)
[
  {
    "id": "repo-nist-ambench2025-03-ti64-rbf-xct",
    "title": "AM Bench 2025 AMB2025-03: high-cycle rotating bending fatigue of PBF-L Ti-6Al-4V with pre-test XCT of whole gauge sections and killer-pore registration",
    "material_class": "Ti alloy",
    "material": "Ti-6Al-4V (meets ASTM F3001)",
    "chemistry": {
      "basis": "wt%",
      "composition": {
        "Al": 6.3,
        "V": 3.76,
        "O": 0.1,
        "C": 0.01,
        "N": 0.02,
        "H": 0.003,
        "Fe": 0.17,
        "Ti": "bal."
      },
      "notes": "Measured solid chemistry of 800VAC-85 specimen; 800HIP-106 measured Al 6.30, V 3.89, O 0.10, Fe 0.16 (AMB2025-03 description document)."
    },
    "processing": {
      "route": "L-PBF (PBF-L) + HIP or vacuum heat treatment",
      "parameters": "3D Systems DMP Flex 350; 60 um layer, 80 um spot, 245 W, 1250 mm/s, 245 deg scan rotation between layers, no baseplate preheat, 99.999% Ar; plasma-atomized powder 10-45 um (D10 21, D50 35, D90 47 um). Vertically built cylinders ~15 mm dia x 105 mm.",
      "heat_treatment": "800HIP: 800 C / 2 h / 200 MPa Ar, ~12 C/min cooling. 800VAC: same thermal cycle in vacuum furnace with ~75 mTorr Ar partial pressure (porosity retained).",
      "surface_condition": "Machined and polished per ISO 1143 (Ra ~0.09-0.13 um, all < 0.2 um)."
    },
    "techniques": [
      "X-ray CT",
      "Micro-CT"
    ],
    "acquisition": {
      "facility": "Lab Zeiss Xradia Versa XRM-500 (140 kV, 71 uA, 4 s exposure, 1601 projections, HE2 filter)",
      "voxel_size_um": 5.5,
      "volume_dimensions": "Entire RBF gauge section, 4 stitched FOVs; typically >3200 slices of ~1004x1024 px per specimen",
      "in_situ": false,
      "notes": "XCT done before fatigue on five RBF specimens; lead-particle lacquer fiducial used to register XCT to fractography and identify the killer pore. Raw .txrm/.xrm, 16-bit stitched reconstructions, denoised 8-bit stacks, segmentations, labelled pore stacks, VTK models and per-pore CSV (centroid, volume, ESD, sphericity, bounding box) provided; processed with IMPPY3D."
    },
    "microstructure": {
      "features_resolved": [
        "pores",
        "lack-of-fusion"
      ],
      "grain_size_um": "alpha-lath area avg 25.06 um^2 (800VAC) and 24.13 um^2 (800HIP) from 2D EBSD",
      "texture": "2D EBSD texture maps provided (build-direction influence still evident)",
      "phases": "alpha (HCP) laths + beta (BCC)"
    },
    "defects": {
      "types": [
        "gas pores",
        "lack-of-fusion"
      ],
      "statistics": "Per-pore CSV metrics and porosity CSV per specimen; sqrt(area) measurements of killer defects in answer data (sqrt_area_measurements.pdf)."
    },
    "mechanical_properties": {
      "yield_strength_MPa": 999.6,
      "uts_MPa": 1082.6,
      "elongation_pct": 15.6,
      "hardness": null,
      "modulus_GPa": 150,
      "other": "Averages of 3 ASTM E8 tests, 800VAC. 800HIP: YS 1004.8, UTS 1089.5 MPa, E 153 GPa, total elong. 19.4%, uniform elong. 5.2%. No statistically significant difference between conditions."
    },
    "fatigue": {
      "tested": true,
      "test_type": "HCF",
      "loading": "Four-point rotating bending (ISO 1143), R = -1, 100 Hz, ADMET eXpert 9313; 24 specimens per condition",
      "results": "S-N data for both conditions provided (800HIP as calibration data, 800VAC released in answers_data).",
      "crack_initiation": "800HIP: no initiation at pores (surface initiation confirmed by SEM fractography). 800VAC: pore-initiated failures; killer pores identified in XCT via fiducial registration and SEM/optical fractography (challenge CHAL-AMB2025-03-FL asked participants to predict killer-pore feature IDs).",
      "initiation_tracked_in_3d": true
    },
    "data_availability": {
      "status": "Public download",
      "repository": "NIST Public Data Repository (AM Bench)",
      "url": "https://data.nist.gov/od/id/mds2-3734",
      "doi": "10.18434/mds2-3734",
      "size": "~239 GB total (raw XCT ~166 GB, XCT analysis ~30 GB, EBSD ~36 GB, answers XCT/fractography registration ~5.8 GB)",
      "format": "Zeiss .txrm/.xrm, TIFF stacks, VTK, CSV, XLSX, ANG/OSC EBSD",
      "license": "NIST open license (https://www.nist.gov/open/license)"
    },
    "references": [
      {
        "citation": "Hrabe N., Benzing J., Moser N., Derimow N., Kafka O., Saville A., et al., AMB2025-03 High-Cycle Rotating Bending Fatigue Tests of PBF-L Ti-6Al-4V (dataset/challenge description), NIST 2025",
        "doi": "10.18434/mds2-3734",
        "url": "https://www.nist.gov/document/am-bench-amb2025-03-measurements-and-challenge-problems"
      },
      {
        "citation": "Moser N.H., Kafka O.L., Landauer A.K., IMPPY3D: 3D X-ray Computed Tomography Image Processing in Python, NIST 2023",
        "doi": "10.18434/mds2-2806",
        "url": "https://github.com/usnistgov/imppy3d"
      }
    ],
    "tags": [
      "fatigue-initiation",
      "additive-manufacturing",
      "porosity",
      "benchmark",
      "killer-defect",
      "machine-learning-ready",
      "HIP"
    ],
    "fatigue_initiation_relevance": "High",
    "notes": "Benchmark explicitly designed for specimen-specific fatigue strength and crack-initiation-location prediction from XCT pore data. Answer key (fatigue for both conditions, residual stress, XCT-fractography registration) now published in the same record."
  },
  {
    "id": "repo-cmu-ambench2025-03-xct-segmentation",
    "title": "Processed XCT scans and segmentation-method comparison for AM Bench 2025-03 Ti-6Al-4V rotating bending fatigue specimens (CMU KiltHub)",
    "material_class": "Ti alloy",
    "material": "Ti-6Al-4V (PBF-L, AM Bench AMB2025-03 build)",
    "chemistry": {
      "basis": "nominal",
      "composition": {},
      "notes": "Same material as AMB2025-03 (see repo-nist-ambench2025-03-ti64-rbf-xct)."
    },
    "processing": {
      "route": "L-PBF + 800 C HIP / vacuum heat treatment",
      "parameters": "See AMB2025-03 record.",
      "heat_treatment": "800HIP / 800VAC",
      "surface_condition": "Machined and polished"
    },
    "techniques": [
      "X-ray CT",
      "Micro-CT"
    ],
    "acquisition": {
      "facility": "Raw scans from NIST (Zeiss Xradia Versa XRM-500)",
      "voxel_size_um": 5.5,
      "volume_dimensions": "",
      "in_situ": false,
      "notes": "Derived dataset: alternative segmentations/models of the NIST raw XCT scans, with surface-difference trends, confusion matrices and percentile plots."
    },
    "microstructure": {
      "features_resolved": [
        "pores"
      ],
      "grain_size_um": "",
      "texture": "",
      "phases": ""
    },
    "defects": {
      "types": [
        "gas pores",
        "lack-of-fusion"
      ],
      "statistics": "Segmentation comparisons; see files."
    },
    "mechanical_properties": {
      "yield_strength_MPa": null,
      "uts_MPa": null,
      "elongation_pct": null,
      "hardness": null,
      "modulus_GPa": null,
      "other": ""
    },
    "fatigue": {
      "tested": true,
      "test_type": "HCF",
      "loading": "Rotating bending (from AMB2025-03)",
      "results": "See AMB2025-03",
      "crack_initiation": "Segmentations intended for killer-pore / failure-location prediction (unverified detail)",
      "initiation_tracked_in_3d": false
    },
    "data_availability": {
      "status": "Public download",
      "repository": "Carnegie Mellon University KiltHub (figshare)",
      "url": "https://doi.org/10.1184/R1/31378690.v1",
      "doi": "10.1184/R1/31378690.v1",
      "size": "~10.2 GB (83 files)",
      "format": "ZIP of segmentation results/models, PDF plots",
      "license": "CC BY 4.0"
    },
    "references": [
      {
        "citation": "Miner J., Narra S.P., Hobdari M., Stanton H., Dataset of Processed X-ray Computed Tomography Scans Comparing Segmentation Methods from AMBench 2025-03 Rotating Bending Fatigue Challenge, CMU KiltHub 2026",
        "doi": "10.1184/R1/31378690.v1",
        "url": "https://doi.org/10.1184/R1/31378690.v1"
      }
    ],
    "tags": [
      "additive-manufacturing",
      "porosity",
      "segmentation",
      "machine-learning-ready",
      "benchmark"
    ],
    "fatigue_initiation_relevance": "Medium",
    "notes": "Companion/derivative of the NIST AMB2025-03 data; useful for segmentation-uncertainty studies of killer-defect prediction."
  },
  {
    "id": "repo-nist-ti64-lpbf-novel-hip-xct-rbf",
    "title": "NIST PBF-L Ti-6Al-4V subjected to 14 novel HIP/heat treatments: XCT tiff stacks, EBSD, tensile (300 tests) and rotating bending fatigue",
    "material_class": "Ti alloy",
    "material": "Ti-6Al-4V (PBF-L)",
    "chemistry": {
      "basis": "nominal",
      "composition": {},
      "notes": ""
    },
    "processing": {
      "route": "L-PBF + HIP / heat treatments",
      "parameters": "Identical blocks from one PBF-L build; mini-tensile specimens in horizontal and vertical orientations; build details in dataset.",
      "heat_treatment": "As-built plus 14 heat treatments (stress relief, sub- and super-transus HIP variants with different cooling rates, rapid quench, tempering; e.g. HT2 nsHIP, HT3 csHIP, HT10 csHIP+FC, HT13 SHIP); three conditions down-selected for RBF (HT4, HT10, HT14 per fractography folders).",
      "surface_condition": "Machined (RBF and mini-tensile specimens)"
    },
    "techniques": [
      "X-ray CT",
      "Micro-CT"
    ],
    "acquisition": {
      "facility": "Lab XCT (instrument per README; unverified)",
      "voxel_size_um": null,
      "volume_dimensions": "",
      "in_situ": false,
      "notes": "Dataset folder 'X-ray Computed Tomography/XCT tiff stacks' (~88 GB) plus reconstruction images."
    },
    "microstructure": {
      "features_resolved": [
        "pores",
        "grains",
        "phases"
      ],
      "grain_size_um": "",
      "texture": "Stitched EBSD (ANG/OSC) provided",
      "phases": "alpha/beta; prior-beta grains and grain-boundary alpha after super-transus HIP"
    },
    "defects": {
      "types": [
        "gas pores",
        "lack-of-fusion"
      ],
      "statistics": "See XCT stacks / papers."
    },
    "mechanical_properties": {
      "yield_strength_MPa": null,
      "uts_MPa": null,
      "elongation_pct": null,
      "hardness": null,
      "modulus_GPa": null,
      "other": ""
    },
    "fatigue": {
      "tested": true,
      "test_type": "HCF",
      "loading": "Rotating bending fatigue (RBF) on three down-selected conditions; S-N_data.xlsx",
      "results": "Highest runout stress for the lowest-temperature sub-transus HIP (800 C, 2 h, 200 MPa); super-transus treatment reduced fatigue strength (IJF 2024).",
      "crack_initiation": "RBF fractography (SEM) provided for HT4, HT10, HT14; initiation linked to microstructure (large prior-beta grains, GB alpha) after porosity closure.",
      "initiation_tracked_in_3d": false
    },
    "data_availability": {
      "status": "Public download",
      "repository": "NIST Public Data Repository",
      "url": "https://data.nist.gov/od/id/mds2-3402",
      "doi": "10.18434/mds2-3402",
      "size": "~123 GB (3071 files; XCT ~88 GB, EBSD ~30 GB)",
      "format": "TIFF stacks, ANG/OSC, XLSX, TIF images",
      "license": "NIST open license"
    },
    "references": [
      {
        "citation": "Derimow N. et al., Microstructure and mechanical properties of laser powder bed fusion Ti-6Al-4V after HIP treatments with varied temperatures and cooling rates, Materials & Design 247 (2024) 113388",
        "doi": "10.1016/j.matdes.2024.113388"
      },
      {
        "citation": "Derimow N. et al., Microstructural effects on the rotating bending fatigue behavior of Ti-6Al-4V produced via laser powder bed fusion, Int. J. Fatigue (2024) 108362",
        "doi": "10.1016/j.ijfatigue.2024.108362"
      },
      {
        "citation": "Derimow N. et al., Precipitation hardening of laser powder bed fusion Ti-6Al-4V, MSEA 921 (2025) 147549",
        "doi": "10.1016/j.msea.2024.147549"
      },
      {
        "citation": "Derimow N. et al., High pressure heat treatment development for laser powder bed fusion Ti-6Al-4V alloy, NIST IR 8551 (2024)",
        "doi": "10.6028/NIST.IR.8551"
      }
    ],
    "tags": [
      "additive-manufacturing",
      "HIP",
      "porosity",
      "fatigue-initiation",
      "process-structure-property"
    ],
    "fatigue_initiation_relevance": "High",
    "notes": "Precursor study to AMB2025-03 from the same NIST group. XCT instrument/voxel not confirmed from metadata."
  },
  {
    "id": "repo-nist-in718-contour-passes-rbf-xct",
    "title": "L-PBF IN718 as-built surfaces with 0-2 contour passes: XCT surface/porosity data and rotating beam HCF (NIST)",
    "material_class": "Ni superalloy",
    "material": "Nickel alloy 718 (L-PBF)",
    "chemistry": {
      "basis": "nominal",
      "composition": {},
      "notes": ""
    },
    "processing": {
      "route": "L-PBF",
      "parameters": "Vertical specimens; only the number of contour passes varied (giving three as-built roughness levels) vs. polished reference; build CAD and parameters in dataset.",
      "heat_treatment": "",
      "surface_condition": "As-built (three contour conditions) and polished"
    },
    "techniques": [
      "X-ray CT",
      "Micro-CT"
    ],
    "acquisition": {
      "facility": "Lab XCT (NIST)",
      "voxel_size_um": null,
      "volume_dimensions": "",
      "in_situ": false,
      "notes": "Analysis files labelled '30um' (e.g. *_30um_surf_roughness.csv, *_30um_sv3d.csv) suggest ~30 um effective voxel (unverified)."
    },
    "microstructure": {
      "features_resolved": [
        "pores",
        "surface roughness"
      ],
      "grain_size_um": "",
      "texture": "",
      "phases": ""
    },
    "defects": {
      "types": [
        "surface roughness",
        "gas pores"
      ],
      "statistics": "Per-specimen 3D surface roughness point data and Sv-type 3D surface metrics from XCT."
    },
    "mechanical_properties": {
      "yield_strength_MPa": null,
      "uts_MPa": null,
      "elongation_pct": null,
      "hardness": null,
      "modulus_GPa": null,
      "other": ""
    },
    "fatigue": {
      "tested": true,
      "test_type": "HCF",
      "loading": "Rotating beam (bending) fatigue",
      "results": "Roughness increases as contour passes decrease, but life not trivially related; one contour pass sufficient for peak as-built performance; zero vs two passes not statistically different.",
      "crack_initiation": "Multiple surface initiation points; XCT-measured surface feature depth not strongly associated with failure location (grain orientation suggested as additional factor).",
      "initiation_tracked_in_3d": true
    },
    "data_availability": {
      "status": "Public download",
      "repository": "NIST Public Data Repository",
      "url": "https://data.nist.gov/od/id/mds2-3044",
      "doi": "10.18434/mds2-3044",
      "size": "~48.5 GB (148 files)",
      "format": "XCT image data, CSV, CAD, SEM images",
      "license": "NIST open license"
    },
    "references": [
      {
        "citation": "Kafka O.L., Benzing J., Derimow N., Schumacher P., Koepke L., Beamer C., Godfrey D., Hrabe N., Effects of as-built surface with varying number of contour passes on high-cycle fatigue behavior of additively manufactured nickel alloy 718, Int. J. Fatigue 176 (2023) 107872",
        "doi": "10.1016/j.ijfatigue.2023.107872"
      }
    ],
    "tags": [
      "fatigue-initiation",
      "additive-manufacturing",
      "surface-roughness",
      "as-built-surface"
    ],
    "fatigue_initiation_relevance": "High",
    "notes": ""
  },
  {
    "id": "repo-nist-in718-lpbf-psp-watring-microct",
    "title": "Process-structure-properties of as-built L-PBF IN718 (25 parameter sets): HCF, surface roughness, micro-CT pore networks, EBSD, tensile and void-descriptor fracture data",
    "material_class": "Ni superalloy",
    "material": "Inconel 718 (L-PBF, as-built)",
    "chemistry": {
      "basis": "nominal",
      "composition": {},
      "notes": ""
    },
    "processing": {
      "route": "L-PBF",
      "parameters": "25 processing-parameter sets varying laser power, scan speed, layer thickness and build orientation; down-selected conditions 0 deg/38 J/mm3, 0 deg/62 J/mm3, 60 deg/62 J/mm3.",
      "heat_treatment": "None (as-built)",
      "surface_condition": "As-built rough surfaces (fatigue) and machined specimens"
    },
    "techniques": [
      "X-ray CT",
      "Micro-CT"
    ],
    "acquisition": {
      "facility": "Lab micro-CT",
      "voxel_size_um": null,
      "volume_dimensions": "",
      "in_situ": false,
      "notes": "Paper2 micro-CT (~7 GB) and Paper3 micro-CT before/after tensile deformation (~11.9 GB)."
    },
    "microstructure": {
      "features_resolved": [
        "pores",
        "lack-of-fusion",
        "grains"
      ],
      "grain_size_um": "",
      "texture": "Predominantly <001> along build direction; elongated grains and sub-grain boundaries",
      "phases": "gamma (as-built)"
    },
    "defects": {
      "types": [
        "lack-of-fusion",
        "keyhole pores",
        "gas pores",
        "surface roughness"
      ],
      "statistics": "Low energy density -> lack-of-fusion porosity; high energy density -> more spherical (keyhole) pores."
    },
    "mechanical_properties": {
      "yield_strength_MPa": null,
      "uts_MPa": null,
      "elongation_pct": null,
      "hardness": null,
      "modulus_GPa": null,
      "other": "Tensile and meso-scale load-strain data included; build orientation changed yield strength."
    },
    "fatigue": {
      "tested": true,
      "test_type": "HCF",
      "loading": "Standardized fatigue specimens, 25 parameter sets (details in Watring et al. 2019)",
      "results": "Fatigue life decreased outside optimal energy-density window; surface roughness and increasing number of surface initiation sites reduced life.",
      "crack_initiation": "Surface crack initiation sites (multiple); LOF pores at low energy density.",
      "initiation_tracked_in_3d": false
    },
    "data_availability": {
      "status": "Public download",
      "repository": "NIST Public Data Repository",
      "url": "https://data.nist.gov/od/id/mds2-3083",
      "doi": "10.18434/mds2-3083",
      "size": "~48 GB (932 files)",
      "format": "micro-CT image stacks, EBSD, CSV/XLSX, Abaqus .inp",
      "license": "NIST open license"
    },
    "references": [
      {
        "citation": "Watring D.S., Carter K.C., Crouse D., Raeymaekers B., Spear A.D., Mechanisms driving high-cycle fatigue life of as-built Inconel 718 processed by laser powder bed fusion, MSEA 761 (2019) 137993",
        "doi": "10.1016/j.msea.2019.06.003"
      },
      {
        "citation": "Watring D.S., Benzing J.T., Hrabe N., Spear A.D., Effects of laser-energy density and build orientation on the structure-property relationships in as-built Inconel 718 manufactured by laser powder bed fusion, Additive Manufacturing 36 (2020) 101425",
        "doi": "10.1016/j.addma.2020.101425"
      },
      {
        "citation": "Watring D.S. et al., Evaluation of a modified void descriptor function to uniquely characterize pore networks and predict fracture-related properties in additively manufactured metals, Acta Materialia 223 (2022) 117464",
        "doi": "10.1016/j.actamat.2021.117464"
      }
    ],
    "tags": [
      "additive-manufacturing",
      "porosity",
      "fatigue-initiation",
      "process-structure-property",
      "machine-learning-ready"
    ],
    "fatigue_initiation_relevance": "High",
    "notes": "Micro-CT in this record is tied mainly to tensile/fracture-location prediction (Paper 3); HCF study (Paper 1) contains SEM fractography and roughness data."
  },
  {
    "id": "repo-nist-in718-ded-insitu-tensile-xct-pores",
    "title": "In-situ synchrotron XCT tensile tests of DED IN718 thin-wall specimens: pore deformation, DIC and stress-strain (69 specimens)",
    "material_class": "Ni superalloy",
    "material": "Inconel 718 (DED, thin wall)",
    "chemistry": {
      "basis": "nominal",
      "composition": {},
      "notes": ""
    },
    "processing": {
      "route": "DED",
      "parameters": "Coaxial powder-fed laser DED thin wall; specimens from spatially varying locations and two orientations relative to build direction.",
      "heat_treatment": "",
      "surface_condition": "Machined miniature tensile specimens"
    },
    "techniques": [
      "Synchrotron CT",
      "X-ray CT"
    ],
    "acquisition": {
      "facility": "Synchrotron (Argonne APS; co-author X. Xiao) (beamline unverified)",
      "voxel_size_um": null,
      "volume_dimensions": "",
      "in_situ": true,
      "notes": "3D XCT of a portion of the gauge at a series of strain/stress levels; 5 example specimens highlighted."
    },
    "microstructure": {
      "features_resolved": [
        "pores"
      ],
      "grain_size_um": "",
      "texture": "",
      "phases": ""
    },
    "defects": {
      "types": [
        "gas pores"
      ],
      "statistics": "No lack-of-fusion defects (thin wall); pore deformation vs load measured."
    },
    "mechanical_properties": {
      "yield_strength_MPa": null,
      "uts_MPa": null,
      "elongation_pct": null,
      "hardness": null,
      "modulus_GPa": null,
      "other": ""
    },
    "fatigue": {
      "tested": false,
      "test_type": "",
      "loading": "",
      "results": "",
      "crack_initiation": "",
      "initiation_tracked_in_3d": false
    },
    "data_availability": {
      "status": "Public download",
      "repository": "NIST Public Data Repository",
      "url": "https://data.nist.gov/od/id/mds2-2512",
      "doi": "10.18434/mds2-2512",
      "size": "~160 GB (1042 files)",
      "format": "TIFF image stacks, DIC (Vic-2D), MAT, MP4, CSV",
      "license": "NIST open license"
    },
    "references": [
      {
        "citation": "Kafka O.L., Yu C., Cheng P., Wolff S.J., Bennett J.L., Garboczi E.J., Cao J., Xiao X., Liu W.K., X-ray computed tomography analysis of pore deformation in IN718 made with directed energy deposition via in-situ tensile testing, Int. J. Solids Struct. 256 (2022) 111943",
        "doi": "10.1016/j.ijsolstr.2022.111943"
      }
    ],
    "tags": [
      "additive-manufacturing",
      "in-situ",
      "porosity",
      "crystal-plasticity-validation"
    ],
    "fatigue_initiation_relevance": "Low",
    "notes": "Monotonic tension only, but pore-scale 4D data useful for defect-sensitivity modelling."
  },
  {
    "id": "repo-nist-ambench2022-in718-serial-sectioning-xct",
    "title": "AM Bench 2022 IN718: registered automated serial-sectioning EBSD/BSE/optical and XRCT of an L-PBF leg-to-baseplate ROI",
    "material_class": "Ni superalloy",
    "material": "Nickel alloy 718 (L-PBF, AMB2022-01 3D build)",
    "chemistry": {
      "basis": "nominal",
      "composition": {},
      "notes": ""
    },
    "processing": {
      "route": "L-PBF",
      "parameters": "AMB2022-01 build (EOS-type L-PBF; details and in-situ thermography in companion AM Bench datasets); ROI includes part of a 2.5 mm leg and baseplate.",
      "heat_treatment": "",
      "surface_condition": ""
    },
    "techniques": [
      "Serial sectioning",
      "3D EBSD",
      "X-ray CT"
    ],
    "acquisition": {
      "facility": "AFRL automated serial sectioning (Robo-Met-type) + lab XRCT",
      "voxel_size_um": 1.0,
      "volume_dimensions": "ROI of 2.5 mm leg into baseplate",
      "in_situ": false,
      "notes": "Registered DREAM.3D volumes: EBSD 1 um, BSE 2 um, optical 2 um and 0.345 um in build coordinates; registered to build file and in-situ thermography."
    },
    "microstructure": {
      "features_resolved": [
        "grains",
        "orientations",
        "pores"
      ],
      "grain_size_um": "",
      "texture": "",
      "phases": ""
    },
    "defects": {
      "types": [
        "gas pores",
        "lack-of-fusion"
      ],
      "statistics": "Not summarized in metadata."
    },
    "mechanical_properties": {
      "yield_strength_MPa": null,
      "uts_MPa": null,
      "elongation_pct": null,
      "hardness": null,
      "modulus_GPa": null,
      "other": ""
    },
    "fatigue": {
      "tested": false,
      "test_type": "",
      "loading": "",
      "results": "",
      "crack_initiation": "",
      "initiation_tracked_in_3d": false
    },
    "data_availability": {
      "status": "Public download",
      "repository": "NIST Public Data Repository (AM Bench)",
      "url": "https://data.nist.gov/od/id/mds2-2767",
      "doi": "10.18434/mds2-2767",
      "size": "~2.0 TB (8465 files)",
      "format": "DREAM.3D (.dream3d) + XDMF, TIFF, JSON transforms",
      "license": "NIST open license"
    },
    "references": [
      {
        "citation": "Levine L. et al., Outcomes and Conclusions from the 2022 AM Bench Measurements, Challenge Problems, Modeling Submissions, and Conference, IMMI 13 (2024) 598-621",
        "doi": "10.1007/s40192-024-00372-4"
      }
    ],
    "tags": [
      "additive-manufacturing",
      "grain-scale",
      "multi-modal",
      "registered",
      "benchmark"
    ],
    "fatigue_initiation_relevance": "Low",
    "notes": ""
  },
  {
    "id": "repo-nist-ambench2022-in625-3d-reconstructions",
    "title": "AM Bench 2022 IN625 3D microstructure reconstructions by automated serial sectioning (AMB2018-01 build leg ROI)",
    "material_class": "Ni superalloy",
    "material": "Nickel alloy 625 (L-PBF, AMB2018-01 3D build)",
    "chemistry": {
      "basis": "nominal",
      "composition": {},
      "notes": ""
    },
    "processing": {
      "route": "L-PBF",
      "parameters": "AM Bench 2018 IN625 3D build; ROI includes part of a 2.5 mm leg and baseplate.",
      "heat_treatment": "",
      "surface_condition": ""
    },
    "techniques": [
      "Serial sectioning",
      "3D EBSD"
    ],
    "acquisition": {
      "facility": "AFRL automated serial sectioning",
      "voxel_size_um": 1.0,
      "volume_dimensions": "",
      "in_situ": false,
      "notes": "Aligned EBSD stack at 1 um (orientation analysis, 2 deg) and 2 um; BSE1/BSE2 stacks at 2 um and 0.683 um; optical stacks."
    },
    "microstructure": {
      "features_resolved": [
        "grains",
        "orientations",
        "pores"
      ],
      "grain_size_um": "",
      "texture": "",
      "phases": ""
    },
    "defects": {
      "types": [],
      "statistics": ""
    },
    "mechanical_properties": {
      "yield_strength_MPa": null,
      "uts_MPa": null,
      "elongation_pct": null,
      "hardness": null,
      "modulus_GPa": null,
      "other": ""
    },
    "fatigue": {
      "tested": false,
      "test_type": "",
      "loading": "",
      "results": "",
      "crack_initiation": "",
      "initiation_tracked_in_3d": false
    },
    "data_availability": {
      "status": "Public download",
      "repository": "NIST Public Data Repository (AM Bench)",
      "url": "https://data.nist.gov/od/id/mds2-2765",
      "doi": "10.18434/mds2-2765",
      "size": "~2.1 TB (4632 files)",
      "format": "DREAM.3D (.dream3d) + XDMF",
      "license": "NIST open license"
    },
    "references": [
      {
        "citation": "Schwalbach E.J., Chapman M.G., Shah M.N., Uchic M.D., Levine L.E., Hrabe N., Kafka O., Moser N., AM Bench 2022 IN625 3D Microstructure Reconstructions, NIST 2023",
        "doi": "10.18434/mds2-2765"
      }
    ],
    "tags": [
      "additive-manufacturing",
      "grain-scale",
      "3D-EBSD",
      "benchmark"
    ],
    "fatigue_initiation_relevance": "Low",
    "notes": ""
  },
  {
    "id": "repo-nist-cocr-lpbf-xct-pores",
    "title": "High-resolution XCT (2.5 um) of L-PBF cobalt-chrome cores built with varied scan speed/hatch spacing, raw and segmented",
    "material_class": "Co alloy",
    "material": "Cobalt-chrome (L-PBF)",
    "chemistry": {
      "basis": "nominal",
      "composition": {},
      "notes": ""
    },
    "processing": {
      "route": "L-PBF",
      "parameters": "Constant 195 W laser power, 20 um layer; scan speed and hatch spacing varied (unoptimized parameters to create defects). Disks 40 mm dia x 10 mm; 5 mm cylinders cored out.",
      "heat_treatment": "None (no HT or HIP)",
      "surface_condition": "Cored cylinders"
    },
    "techniques": [
      "X-ray CT",
      "Micro-CT"
    ],
    "acquisition": {
      "facility": "Lab XCT (NIST)",
      "voxel_size_um": 2.5,
      "volume_dimensions": "~1000x1000x1000 voxels per ROI",
      "in_situ": false,
      "notes": ""
    },
    "microstructure": {
      "features_resolved": [
        "pores",
        "lack-of-fusion"
      ],
      "grain_size_um": "",
      "texture": "",
      "phases": ""
    },
    "defects": {
      "types": [
        "lack-of-fusion",
        "gas pores"
      ],
      "statistics": "Pore structure quantified in Kim et al. 2017 (3D image analysis)."
    },
    "mechanical_properties": {
      "yield_strength_MPa": null,
      "uts_MPa": null,
      "elongation_pct": null,
      "hardness": null,
      "modulus_GPa": null,
      "other": ""
    },
    "fatigue": {
      "tested": false,
      "test_type": "",
      "loading": "",
      "results": "",
      "crack_initiation": "",
      "initiation_tracked_in_3d": false
    },
    "data_availability": {
      "status": "Public download",
      "repository": "NIST Public Data Repository",
      "url": "https://data.nist.gov/od/id/mds2-2162",
      "doi": "10.18434/M32162",
      "size": "~6.3 GB",
      "format": "Zipped 16-bit TIFF stacks (raw) + segmented TIFF",
      "license": "NIST open license"
    },
    "references": [
      {
        "citation": "Kim F.H., Moylan S.P., Garboczi E.J., Slotwinski J.A., Investigation of pore structure in cobalt chrome additively manufactured parts using X-ray computed tomography and three-dimensional image analysis, Additive Manufacturing 17 (2017) 23-38",
        "doi": "10.1016/j.addma.2017.06.011"
      }
    ],
    "tags": [
      "additive-manufacturing",
      "porosity",
      "lack-of-fusion",
      "segmentation",
      "machine-learning-ready"
    ],
    "fatigue_initiation_relevance": "Medium",
    "notes": "Used as the training source of the NIST 3D-GAN synthetic LOF pore dataset (repo-nist-synthetic-lof-pores-3dgan)."
  },
  {
    "id": "repo-nist-synthetic-lof-pores-3dgan",
    "title": "Synthetic AM lack-of-fusion pores generated by a 3D-GAN trained on segmented XCT pores (3503 binary pore volumes)",
    "material_class": "Co alloy",
    "material": "Training pores from L-PBF cobalt-chrome XCT (doi:10.18434/M32162)",
    "chemistry": {
      "basis": "nominal",
      "composition": {},
      "notes": ""
    },
    "processing": {
      "route": "L-PBF (source data)",
      "parameters": "",
      "heat_treatment": "",
      "surface_condition": ""
    },
    "techniques": [
      "X-ray CT"
    ],
    "acquisition": {
      "facility": "Derived from NIST XCT (2.5 um voxel source)",
      "voxel_size_um": null,
      "volume_dimensions": "",
      "in_situ": false,
      "notes": "Synthetic + training pores as binary 3D .mat volumes and TIFF stacks, with training-pore metadata CSV."
    },
    "microstructure": {
      "features_resolved": [
        "lack-of-fusion",
        "pores"
      ],
      "grain_size_um": "",
      "texture": "",
      "phases": ""
    },
    "defects": {
      "types": [
        "lack-of-fusion"
      ],
      "statistics": "3503 synthetic and training pores."
    },
    "mechanical_properties": {
      "yield_strength_MPa": null,
      "uts_MPa": null,
      "elongation_pct": null,
      "hardness": null,
      "modulus_GPa": null,
      "other": ""
    },
    "fatigue": {
      "tested": false,
      "test_type": "",
      "loading": "",
      "results": "",
      "crack_initiation": "",
      "initiation_tracked_in_3d": false
    },
    "data_availability": {
      "status": "Public download",
      "repository": "NIST Public Data Repository",
      "url": "https://data.nist.gov/od/id/mds2-3963",
      "doi": "10.18434/mds2-3963",
      "size": "~10 MB",
      "format": ".mat binary volumes, TIFF stacks, CSV",
      "license": "NIST open license"
    },
    "references": [
      {
        "citation": "Hoque M., Kim F.H., A dataset of synthetic additive manufacturing lack-of-fusion pores generated using a 3D-GAN based on X-ray computed tomography images, NIST 2025",
        "doi": "10.18434/mds2-3963"
      }
    ],
    "tags": [
      "machine-learning-ready",
      "synthetic",
      "lack-of-fusion",
      "additive-manufacturing",
      "segmentation-benchmark"
    ],
    "fatigue_initiation_relevance": "Medium",
    "notes": "Intended for building simulated XCT with ground truth and for digital-twin/structural-integrity studies; not real specimens."
  },
  {
    "id": "repo-mdf-afrl-am-challenge4-in625-hedm",
    "title": "AFRL AM Modeling Challenge Series, Challenge 4: in-situ tensile HEDM (nf/ff) of an L-PBF IN625 specimen with 3D grain reconstruction",
    "material_class": "Ni superalloy",
    "material": "Inconel 625 (L-PBF, EOS M280)",
    "chemistry": {
      "basis": "nominal",
      "composition": {},
      "notes": ""
    },
    "processing": {
      "route": "L-PBF",
      "parameters": "EOS M280 with commercial gas-atomized IN625 powder (AFRL challenge builds).",
      "heat_treatment": "",
      "surface_condition": ""
    },
    "techniques": [
      "HEDM/3DXRD"
    ],
    "acquisition": {
      "facility": "APS 1-ID (far-field and near-field HEDM; RAMS loading)",
      "voxel_size_um": 2.0,
      "volume_dimensions": "",
      "in_situ": true,
      "notes": "Grain data homogenized and downsampled to 2 um as challenge input; specimen loaded in tension to ~0.7% plastic strain; challenge required grain-averaged elastic strain tensors of 28 target grains at six stress states."
    },
    "microstructure": {
      "features_resolved": [
        "grains",
        "orientations",
        "twins"
      ],
      "grain_size_um": "",
      "texture": "",
      "phases": ""
    },
    "defects": {
      "types": [],
      "statistics": ""
    },
    "mechanical_properties": {
      "yield_strength_MPa": null,
      "uts_MPa": null,
      "elongation_pct": null,
      "hardness": null,
      "modulus_GPa": null,
      "other": ""
    },
    "fatigue": {
      "tested": false,
      "test_type": "",
      "loading": "",
      "results": "",
      "crack_initiation": "",
      "initiation_tracked_in_3d": false
    },
    "data_availability": {
      "status": "Public download",
      "repository": "Materials Data Facility (Globus)",
      "url": "https://doi.org/10.18126/k5r2-32iu",
      "doi": "10.18126/k5r2-32iu",
      "size": "",
      "format": "HEDM grain maps, DREAM.3D/HDF5 (unverified), stress-strain data",
      "license": ""
    },
    "references": [
      {
        "citation": "Menasche D.B., Musinski W.D., Obstalecki M., Shah M.N., Donegan S.P., Bernier J.V., Kenesei P., Park J.-S., Shade P.A., AFRL Additive Manufacturing Modeling Series: Challenge 4, In Situ Mechanical Test of an IN625 Sample with Concurrent High-Energy Diffraction Microscopy Characterization, IMMI 10 (2021)",
        "doi": "10.1007/s40192-021-00218-3"
      },
      {
        "citation": "AFRL Additive Manufacturing Modeling Series: Challenge 4, 3D Reconstruction of an IN625 High-Energy Diffraction Microscopy Sample Using Multi-modal Serial Sectioning, IMMI (2021)",
        "doi": "10.1007/s40192-021-00212-9"
      }
    ],
    "tags": [
      "additive-manufacturing",
      "in-situ",
      "grain-scale",
      "crystal-plasticity-validation",
      "benchmark"
    ],
    "fatigue_initiation_relevance": "Low",
    "notes": "AFRL challenges 1-3 data packages are also on MDF (10.18126/8jfl-i4d8, 10.18126/M27H1Z, 10.18126/M26639)."
  },
  {
    "id": "repo-nist-mdr-ti7al-nf-ff-hedm-turner",
    "title": "Combined near- and far-field HEDM dataset for a Ti-7Al tensile specimen elastically loaded in situ (APS), with FE mesh",
    "material_class": "Ti alloy",
    "material": "Ti-7Al (single-phase alpha, HCP)",
    "chemistry": {
      "basis": "nominal",
      "composition": {
        "Al": 7,
        "Ti": "bal."
      },
      "notes": "Nominal designation; basis (wt%) assumed (unverified)."
    },
    "processing": {
      "route": "",
      "parameters": "",
      "heat_treatment": "",
      "surface_condition": ""
    },
    "techniques": [
      "HEDM/3DXRD"
    ],
    "acquisition": {
      "facility": "APS 1-ID (nf-HEDM + ff-HEDM, RAMS rotation and axial motion system)",
      "voxel_size_um": null,
      "volume_dimensions": "",
      "in_situ": true,
      "notes": "nf-HEDM gives grain morphology and intragranular orientations; ff-HEDM gives grain centroids, average orientations and average elastic strain tensors per grain at load steps; a finite-element mesh of the volume is supplied."
    },
    "microstructure": {
      "features_resolved": [
        "grains",
        "orientations"
      ],
      "grain_size_um": "~100",
      "texture": "",
      "phases": "alpha (HCP)"
    },
    "defects": {
      "types": [],
      "statistics": ""
    },
    "mechanical_properties": {
      "yield_strength_MPa": null,
      "uts_MPa": null,
      "elongation_pct": null,
      "hardness": null,
      "modulus_GPa": null,
      "other": ""
    },
    "fatigue": {
      "tested": false,
      "test_type": "",
      "loading": "",
      "results": "",
      "crack_initiation": "",
      "initiation_tracked_in_3d": false
    },
    "data_availability": {
      "status": "Public download",
      "repository": "NIST Materials Data Repository (indexed by MDF)",
      "url": "https://materialsdata.nist.gov/handle/11256/599",
      "doi": "10.17038/1329014",
      "size": "~316 MB (Ti7AL_Dec2012_IMMI.h5)",
      "format": "HDF5",
      "license": ""
    },
    "references": [
      {
        "citation": "Turner T.J., Shade P.A., Bernier J.V., Li S.F., Schuren J.C., Lind J., Lienert U., Kenesei P., Suter R.M., Blank B., Almer J., Combined near- and far-field high-energy diffraction microscopy dataset for Ti-7Al tensile specimens elastically loaded in situ, IMMI 5 (2016) 5",
        "doi": "10.1186/s40192-016-0048-1"
      },
      {
        "citation": "Crystal Plasticity Model Validation Using Combined High-Energy Diffraction Microscopy Data for a Ti-7Al Specimen, Metall. Mater. Trans. A (2016) (unverified citation details)"
      }
    ],
    "tags": [
      "grain-scale",
      "in-situ",
      "HEDM",
      "crystal-plasticity-validation",
      "benchmark"
    ],
    "fatigue_initiation_relevance": "Low",
    "notes": "Direct file URL (Globus HTTPS): https://e38ee745-6d04-11e5-ba46-22000b92c6ec.e.globus.org/MDF/mdf_connect/prod/data/mdr_item_1027_v1/Ti7AL_Dec2012_IMMI.h5. Author list verified via Crossref."
  },
  {
    "id": "repo-mdf-ti7al-multidistance-ff-nf-hedm-benchmark",
    "title": "Multi-distance far-field and near-field HEDM reference dataset of Ti-7Al for benchmarking 3D crystallographic reconstruction (MIDAS)",
    "material_class": "Ti alloy",
    "material": "Ti-7Al",
    "chemistry": {
      "basis": "nominal",
      "composition": {},
      "notes": ""
    },
    "processing": {
      "route": "",
      "parameters": "",
      "heat_treatment": "",
      "surface_condition": ""
    },
    "techniques": [
      "HEDM/3DXRD"
    ],
    "acquisition": {
      "facility": "APS 1-ID-E; 65.351 keV; GE-41RT FF detector at ~940 mm; NF at 5 distances (~4.5-8.5 mm); RAMS device",
      "voxel_size_um": null,
      "volume_dimensions": "1 x 1 mm^2 cross-section sample",
      "in_situ": false,
      "notes": "Raw FF (.ge3, 1440 frames, -0.25 deg steps) with CeO2 calibration and darks; NF: 18 sample datasets x 5 distances = 90 acquisitions of 1440 TIFF frames, plus Au cube calibration."
    },
