Repository: danishabbir/MMD

# Material Microstructure Dataset (MMD)

A curated catalog of **3D microstructure and defect reconstructions of structural materials**
(X-ray CT, micro-CT, synchrotron CT, diffraction contrast tomography, HEDM/3DXRD, 3D EBSD and
serial sectioning). Each record links the 3D data to the material's **chemistry**, **processing
parameters**, **mechanical properties** and, where measured, **fatigue behaviour and fatigue crack
initiation sites**.

The catalog comes with a static web gallery for browsing, filtering and inspecting the records.

File: data/records/am_metals_ct.json (part 2 of 2)
[
    ],
    "fatigue_initiation_relevance": "Medium",
    "notes": "No fatigue data."
  },
  {
    "id": "am-tum-316l-uct-fatigue-ml",
    "title": "PBF-LB/M 316L: specimen-wise uCT (internal pores + surface topology) linked to fatigue lives, ML pore classification",
    "material_class": "Steel",
    "material": "316L austenitic stainless steel",
    "chemistry": {
      "basis": "nominal",
      "composition": {},
      "notes": ""
    },
    "processing": {
      "route": "L-PBF (PBF-LB/M)",
      "parameters": "Described in Diller et al. 2024 (not verified here)",
      "heat_treatment": "Not verified",
      "surface_condition": "Includes as-built surface topology (surface defects analysed)"
    },
    "techniques": [
      "Micro-CT",
      "X-ray CT"
    ],
    "acquisition": {
      "facility": "Lab micro-CT (TUM; instrument not verified)",
      "voxel_size_um": null,
      "volume_dimensions": "",
      "in_situ": false,
      "notes": "All specimens scanned by uCT before fatigue testing."
    },
    "microstructure": {
      "features_resolved": [
        "pores",
        "lack-of-fusion"
      ],
      "grain_size_um": "",
      "texture": "",
      "phases": ""
    },
    "defects": {
      "types": [
        "gas pores",
        "lack-of-fusion",
        "surface roughness"
      ],
      "statistics": "ML classification of pores into gas vs lack-of-fusion; surface-defect features extracted."
    },
    "mechanical_properties": {
      "yield_strength_MPa": null,
      "uts_MPa": null,
      "elongation_pct": null,
      "hardness": null,
      "modulus_GPa": null,
      "other": ""
    },
    "fatigue": {
      "tested": true,
      "test_type": "HCF",
      "loading": "Series 1: load levels 350 and 450 MPa (scans 1-20; some runouts stopped at ~6-10 million cycles). Series 2 (scans u1-u35): stress ranges 200-375 MPa.",
      "results": "Cycles to failure per scan in readme, e.g., 450 MPa: 1.37e5 - 5.4e6; stress range 200 MPa: 2.52e6; 375 MPa: ~1.76e5-2.2e5.",
      "crack_initiation": "Surface defects exerted higher influence on fatigue than internal defects; ML model predicts life from surface-defect features.",
      "initiation_tracked_in_3d": false
    },
    "data_availability": {
      "status": "Partially public",
      "repository": "Zenodo",
      "url": "https://zenodo.org/records/21105346",
      "doi": "10.5281/zenodo.21105346",
      "size": "Only a readme with fatigue table visible in record at time of check",
      "format": "TXT (fatigue table); uCT scans described but not verified as downloadable",
      "license": "CC-BY 4.0"
    },
    "references": [
      {
        "citation": "Diller J., Siebert L., Winkler M., Siebert D., Blankenhagen J., Wenzler D., Radlbeck C., Mensinger M., An integrated approach for detecting and classifying pores and surface topology for fatigue assessment 316L manufactured by PBF-LB/M using uCT and machine learning algorithms, Fatigue Fract. Eng. Mater. Struct. 47(9) (2024) 3392-3407",
        "doi": "10.1111/ffe.14375",
        "url": "https://doi.org/10.1111/ffe.14375"
      }
    ],
    "tags": [
      "fatigue-initiation",
      "additive-manufacturing",
      "surface-roughness",
      "porosity",
      "machine-learning-ready"
    ],
    "fatigue_initiation_relevance": "High",
    "notes": "Record description claims uCT scans are included; at check time only 'read me.txt' was listed (scans may be restricted/pending)."
  },
  {
    "id": "am-cz-alsi10mg-recycled-powder-lcf-xct",
    "title": "L-PBF AlSi10Mg from recycled powder: XCT defect features (top-100 projected area, sphericity, surface distance) per LCF specimen + PINN life prediction",
    "material_class": "Al alloy",
    "material": "AlSi10Mg",
    "chemistry": {
      "basis": "nominal",
      "composition": {},
      "notes": "Recycled powder increased oxygen content."
    },
    "processing": {
      "route": "L-PBF",
      "parameters": "Recycled powder; vertical and horizontal builds (parameters in paper; not verified)",
      "heat_treatment": "Not verified",
      "surface_condition": "Not verified"
    },
    "techniques": [
      "X-ray CT"
    ],
    "acquisition": {
      "facility": "Lab XCT (details in paper; not verified)",
      "voxel_size_um": null,
      "volume_dimensions": "",
      "in_situ": false,
      "notes": "Defect tables for 8 specimens: 100 largest defects by projected area normal to loading."
    },
    "microstructure": {
      "features_resolved": [
        "pores",
        "lack-of-fusion"
      ],
      "grain_size_um": "",
      "texture": "",
      "phases": "Al cells with eutectic Si cell walls (Hall-Petch strengthening)"
    },
    "defects": {
      "types": [
        "gas pores",
        "lack-of-fusion"
      ],
      "statistics": "Largest projected area e.g. 0.659 mm^2 (specimen 10, sphericity 0.09, 1.89 mm from surface). Horizontal specimens had more deposition defects."
    },
    "mechanical_properties": {
      "yield_strength_MPa": null,
      "uts_MPa": null,
      "elongation_pct": null,
      "hardness": null,
      "modulus_GPa": null,
      "other": ""
    },
    "fatigue": {
      "tested": true,
      "test_type": "LCF",
      "loading": "Strain-controlled tension-compression, various strain amplitudes",
      "results": "Nf 417-2577 cycles for plastic strain ranges 2.04e-3 to 6.69e-3 (8 specimens).",
      "crack_initiation": "Deposition defects controlled transgranular crack initiation and propagation; horizontally built specimens shorter lives.",
      "initiation_tracked_in_3d": false
    },
    "data_availability": {
      "status": "Partially public",
      "repository": "Zenodo",
      "url": "https://zenodo.org/records/13828238",
      "doi": "10.5281/zenodo.13828238",
      "size": "<1 MB",
      "format": "CSV (defect features, fatigue lives)",
      "license": "CC-BY 4.0"
    },
    "references": [
      {
        "citation": "Bartosak M., Jambor M., Halamka J., Pelikan L., Stransky O., Galcikova E., Slany M., Horvath J., Petrasek S., Sulak I., Low-cycle fatigue of laser powder bed fusion-processed AlSi10Mg using recycled powder: Experiments and machine learning-assisted lifetime prediction, Materials & Design (2025) 113926",
        "doi": "10.1016/j.matdes.2025.113926",
        "url": "https://doi.org/10.1016/j.matdes.2025.113926"
      }
    ],
    "tags": [
      "additive-manufacturing",
      "porosity",
      "LCF",
      "machine-learning-ready",
      "defect-features"
    ],
    "fatigue_initiation_relevance": "High",
    "notes": "Only derived XCT defect features (not volumes) are public."
  },
  {
    "id": "am-cz-ded-ti64-gradient-uct-fatigue",
    "title": "DED-L Ti-6Al-4V across build height: raw uCT pore volumes, S-N, FCGR and microstructure (Zenodo)",
    "material_class": "Ti alloy",
    "material": "Ti-6Al-4V",
    "chemistry": {
      "basis": "nominal",
      "composition": {},
      "notes": "ICP-MS data in dataset"
    },
    "processing": {
      "route": "DED (laser, DED-L)",
      "parameters": "Spot size, layer thickness, hatch, speed, power, powder flow listed in dataset Tab. 1 (values not extracted); contour-fill strategies; DMT closed-loop regime",
      "heat_treatment": "As-deposited (alpha' martensite); HIP/HT suggested as future step",
      "surface_condition": "Not verified"
    },
    "techniques": [
      "Micro-CT",
      "X-ray CT",
      "3D EBSD"
    ],
    "acquisition": {
      "facility": "Lab micro-CT (not verified)",
      "voxel_size_um": null,
      "volume_dimensions": "",
      "in_situ": false,
      "notes": "Raw uCT images (TIFF) for 3D pore distribution included."
    },
    "microstructure": {
      "features_resolved": [
        "pores",
        "phases",
        "orientations"
      ],
      "grain_size_um": "",
      "texture": "No pronounced crystallographic texture (EBSD)",
      "phases": "Predominantly alpha' martensite; deformation twins in alpha' (TEM)"
    },
    "defects": {
      "types": [
        "gas pores",
        "lack-of-fusion"
      ],
      "statistics": "Porosity mainly oriented perpendicular to the build direction (planar)."
    },
    "mechanical_properties": {
      "yield_strength_MPa": null,
      "uts_MPa": null,
      "elongation_pct": null,
      "hardness": null,
      "modulus_GPa": null,
      "other": "Low ductility attributed to martensite + pores; tensile and hardness data in dataset."
    },
    "fatigue": {
      "tested": true,
      "test_type": "HCF",
      "loading": "S-N (stress levels incl. 150 and 500 MPa shown); FCGR on 3x4x32 mm specimens with Hartmann-Schijve fit",
      "results": "S-N vs rolled reference; FCGR thresholds and KIC in dataset Tab. 2",
      "crack_initiation": "Pores acted as crack initiation sites; planar pore orientation limited effect on propagation.",
      "initiation_tracked_in_3d": false
    },
    "data_availability": {
      "status": "Public download",
      "repository": "Zenodo",
      "url": "https://zenodo.org/records/20815437",
      "doi": "10.5281/zenodo.20815437",
      "size": "~3.1 GB",
      "format": "TIFF (uCT), CSV, ODT, JPG, .xy",
      "license": "CC-BY 4.0"
    },
    "references": [
      {
        "citation": "Skolakova A., Pinc J., et al., Microstructural gradients and associated mechanical and fatigue behavior in DED Ti-6Al-4V across the build height, Materials Science in Additive Manufacturing (2026)",
        "doi": "10.36922/MSAM026210047",
        "url": "https://doi.org/10.36922/msam026210047"
      }
    ],
    "tags": [
      "additive-manufacturing",
      "DED",
      "porosity",
      "public-3d-data",
      "fatigue-crack-growth"
    ],
    "fatigue_initiation_relevance": "Medium",
    "notes": ""
  },
  {
    "id": "am-tammas-williams-ebm-ti64-ct-initiation",
    "title": "EBM Ti-6Al-4V: interrupted lab XCT during fatigue tracking crack initiation at pores (Tammas-Williams et al. 2017)",
    "material_class": "Ti alloy",
    "material": "Ti-6Al-4V",
    "chemistry": {
      "basis": "nominal",
      "composition": {},
      "notes": "Pre-alloyed gas-atomised powder"
    },
    "processing": {
      "route": "EBM",
      "parameters": "Arcam S12, 70 um layers, standard settings, hatch lengths <100 mm; cylindrical samples built along z, square-section along x (rake direction)",
      "heat_treatment": "None reported (no HIP)",
      "surface_condition": "Machined (surface-affected region removed); gauge 4.5 mm dia x 12 mm"
    },
    "techniques": [
      "X-ray CT",
      "Micro-CT"
    ],
    "acquisition": {
      "facility": "Lab Nikon Metrology 225/320 kV (Manchester), 95 kV, 130 uA, Mo target",
      "voxel_size_um": 10.4,
      "volume_dimensions": "~16.6 mm scanned length; ~270 mm^3 gauge volume",
      "in_situ": false,
      "notes": "x-600 series scanned interrupted every 10k cycles; reliable pore detection >~26 um equivalent diameter."
    },
    "microstructure": {
      "features_resolved": [
        "pores",
        "cracks"
      ],
      "grain_size_um": "",
      "texture": "",
      "phases": "alpha+beta"
    },
    "defects": {
      "types": [
        "gas pores"
      ],
      "statistics": "203-298 pores (>26 um) per x-600 sample; initiating pores sqrt(area) ~50-170 um; never the largest pore."
    },
    "mechanical_properties": {
      "yield_strength_MPa": null,
      "uts_MPa": null,
      "elongation_pct": null,
      "hardness": null,
      "modulus_GPa": null,
      "other": ""
    },
    "fatigue": {
      "tested": true,
      "test_type": "HCF",
      "loading": "Axial load control (ASTM E466-07), R = 0, 0.25 Hz trapezoidal; z-series at several max stresses (incl. 575, 600, 760 MPa); x-series at 600 MPa",
      "results": "Cracks first detected by CT at ~70k, 100k, 120k cycles; initiation >70% of life overall (75-98% in CT-monitored samples).",
      "crack_initiation": "z-series: 11/13 at pores (10 near-surface), 2 at facets. x-600: 4/4 at CT-detected pores; with surface proximity and aspect ratio, initiating pore ranked within top 3% of most harmful defects.",
      "initiation_tracked_in_3d": true
    },
    "data_availability": {
      "status": "On request",
      "repository": "",
      "url": "https://doi.org/10.1038/s41598-017-06504-5",
      "doi": "",
      "size": "",
      "format": "",
      "license": "Article CC-BY 4.0"
    },
    "references": [
      {
        "citation": "Tammas-Williams S., Withers P.J., Todd I., Prangnell P.B., The Influence of Porosity on Fatigue Crack Initiation in Additively Manufactured Titanium Components, Scientific Reports 7 (2017) 7308",
        "doi": "10.1038/s41598-017-06504-5",
        "url": "https://pmc.ncbi.nlm.nih.gov/articles/PMC5544733/"
      }
    ],
    "tags": [
      "fatigue-initiation",
      "additive-manufacturing",
      "porosity",
      "interrupted-CT",
      "killer-defect"
    ],
    "fatigue_initiation_relevance": "High",
    "notes": "Seminal pore-ranking study (size, Murakami, stress concentration, plastic criteria)."
  },
  {
    "id": "am-sandell-ebm-ti64-xct-extreme-value",
    "title": "EBM Ti-6Al-4V (Arcam Q20plus): XCT of fatigue specimens + extreme value statistics life prediction (GKN/LTU)",
    "material_class": "Ti alloy",
    "material": "Ti-6Al-4V ELI (ASTM F3001 powder)",
    "chemistry": {
      "basis": "nominal",
      "composition": {},
      "notes": ""
    },
    "processing": {
      "route": "EBM",
      "parameters": "Arcam Q20plus. Build A: 50 um layers, 67.5 deg hatch rotation (~0.11 kg/h). Build B: 90 um layers, speed function 35->60 (~0.15 kg/h). Vertical 15x15x180 mm bars.",
      "heat_treatment": "None (no HIP); blasting only",
      "surface_condition": "Machined fatigue specimens"
    },
    "techniques": [
      "X-ray CT",
      "Micro-CT"
    ],
    "acquisition": {
      "facility": "Lab Zeiss Xradia 510 Versa, 140 kV, 10 W, 1601 projections, 9 s exposure",
      "voxel_size_um": 8.5,
      "volume_dimensions": "17.4 mm field of view; ~2769 mm^3 analysed per build",
      "in_situ": false,
      "notes": "Dragonfly PRO 4.1 segmentation, volumes <81 voxels excluded."
    },
    "microstructure": {
      "features_resolved": [
        "pores"
      ],
      "grain_size_um": "",
      "texture": "",
      "phases": "alpha+beta"
    },
    "defects": {
      "types": [
        "gas pores",
        "lack-of-fusion"
      ],
      "statistics": "2704-5214 defects per specimen; max equivalent diameter 209 um. Build A 20,486 defects, porosity 0.0672%; Build B 22,803 defects, 0.0844%. POT/GPD fits: Build A u=70 um, x(T=1000)=192.2 um; Build B u=85 um, 211.4 um. LOF not detected by XCT."
    },
    "mechanical_properties": {
      "yield_strength_MPa": null,
      "uts_MPa": null,
      "elongation_pct": null,
      "hardness": null,
      "modulus_GPa": null,
      "other": ""
    },
    "fatigue": {
      "tested": true,
      "test_type": "LCF",
      "loading": "Strain control R=-1, 1% strain, 0.5 Hz (12 XCT-scanned specimens); load control R=0, 500 MPa max, 10 Hz (4 specimens); MTS 810",
      "results": "Strain-controlled lives ~12,300-20,800 cycles; load-controlled ~45,500-151,100 cycles.",
      "crack_initiation": "Most initiated at near-surface pores; 3 at LOF (build A); 4 specimens multiple sites. Probabilistic bands captured all R=-1 pore-initiated failures.",
      "initiation_tracked_in_3d": false
    },
    "data_availability": {
      "status": "On request",
      "repository": "",
      "url": "https://pmc.ncbi.nlm.nih.gov/articles/PMC7866540/",
      "doi": "",
      "size": "",
      "format": "",
      "license": "Data partly proprietary (GKN Aerospace Sweden)"
    },
    "references": [
      {
        "citation": "Sandell V., Hansson T., Roychowdhury S., Mansson T., Delin M., Akerfeldt P., Antti M.-L., Defects in Electron Beam Melted Ti-6Al-4V: Fatigue Life Prediction Using Experimental Data and Extreme Value Statistics, Materials 14(3) (2021) 640",
        "doi": "10.3390/ma14030640",
        "url": "https://pmc.ncbi.nlm.nih.gov/articles/PMC7866540/"
      }
    ],
    "tags": [
      "fatigue-initiation",
      "additive-manufacturing",
      "porosity",
      "extreme-value-statistics"
    ],
    "fatigue_initiation_relevance": "High",
    "notes": ""
  },
  {
    "id": "am-romano-alsi10mg-ct-defect-fatigue",
    "title": "SLM AlSi10Mg three process generations: CT defect populations, killer-defect sqrt(area), defect-tolerant S-N prediction",
    "material_class": "Al alloy",
    "material": "AlSi10Mg",
    "chemistry": {
      "basis": "nominal",
      "composition": {},
      "notes": ""
    },
    "processing": {
      "route": "L-PBF (SLM)",
      "parameters": "EOS M400, 2015-2017; processes P1, P2 (same params, improved gas recirculation) and P3 (layer 60->30 um, platform preheat 200->165 C). Vertical and horizontal specimens.",
      "heat_treatment": "None",
      "surface_condition": "Machined, Ra 0.33 um, Rz 2.99 um (ASTM E606 geometry, gauge vol 201-452 mm^3)"
    },
    "techniques": [
      "X-ray CT",
      "Micro-CT"
    ],
    "acquisition": {
      "facility": "Lab GE Phoenix v|tome|x m at ESA ESTEC; VG Studio Max 2.2.1 analysis",
      "voxel_size_um": 16.0,
      "volume_dimensions": "Fatigue specimen gauge volumes",
      "in_situ": false,
      "notes": ""
    },
    "microstructure": {
      "features_resolved": [
        "pores",
        "lack-of-fusion",
        "inclusions"
      ],
      "grain_size_um": "Melt pools 60-140 um deep, 70-230 um wide",
      "texture": "",
      "phases": "Al cells with eutectic Si"
    },
    "defects": {
      "types": [
        "gas pores",
        "lack-of-fusion",
        "inclusions"
      ],
      "statistics": "Defect density (def/mm^3): P1 10.8, P2 23.8, P3 1.9; density >100 um: P1 0.64, P2 0.20, P3 4.5e-3. Largest defects elongated (LOF). Al2O3 inclusions in P2. Gumbel/LEVD estimates of killer size."
    },
    "mechanical_properties": {
      "yield_strength_MPa": 291.0,
      "uts_MPa": 443.7,
      "elongation_pct": 6.6,
      "hardness": null,
      "modulus_GPa": 70.2,
      "other": "P3 horizontal: E 70.2 GPa, Rp0.2 291.0, Rm 443.7 MPa, A 6.6%. P1 horizontal: Rp0.2 224.9, Rm 365.3. P2 horizontal: 304.5 / 441.5."
    },
    "fatigue": {
      "tested": true,
      "test_type": "HCF",
      "loading": "Axial force control, R = -1 (minus sign lost in text extraction; consistent with context), 30 Hz (ESTEC, Instron E10000) and 15 Hz (PoliMi, MTS 810); P1 18, P2 45, P3 42 HCF tests; some specimens with artificial micronotches at 97.5% percentile of max defect",
      "results": "Life improved P1 -> P2 -> P3 with decreasing max defect size; vertical lower than horizontal (5-28%).",
      "crack_initiation": "Failures from killer defects (mostly LOF) measured as sqrt(area) on SEM fractography; CT-based extreme-value estimates of killer size bracket observed values.",
      "initiation_tracked_in_3d": false
    },
    "data_availability": {
      "status": "Paper only (figures)",
      "repository": "",
      "url": "https://re.public.polimi.it/handle/11311/1078133",
      "doi": "",
      "size": "",
      "format": "",
      "license": ""
    },
    "references": [
      {
        "citation": "Romano S., Bruckner-Foit A., Brandao A., Gumpinger J., Ghidini T., Beretta S., Fatigue properties of AlSi10Mg obtained by additive manufacturing: Defect-based modelling and prediction of fatigue strength, Engineering Fracture Mechanics (2018)",
        "doi": "10.1016/j.engfracmech.2017.11.002",
        "url": "https://re.public.polimi.it/bitstream/11311/1078133/4/11311-1078133_Beretta.pdf"
      }
    ],
    "tags": [
      "fatigue-initiation",
      "additive-manufacturing",
      "porosity",
      "killer-defect",
      "extreme-value-statistics",
      "Murakami"
    ],
    "fatigue_initiation_relevance": "High",
    "notes": "Journal volume/pages not verified; DOI verified via search result and repository PDF."
  },
  {
    "id": "am-baig-alsi10mg-scalmalloy-xct-critical-defect",
    "title": "L-PBF AlSi10Mg and Scalmalloy: pre-test XCT vs fractography of critical defects; distance-criterion correction for webbed LOF",
    "material_class": "Al alloy",
    "material": "AlSi10Mg and Scalmalloy (Al-Mg-Sc-Zr)",
    "chemistry": {
      "basis": "nominal",
      "composition": {},
      "notes": ""
    },
    "processing": {
      "route": "L-PBF",
      "parameters": "Specimens with varying defect populations (parameters not verified)",
      "heat_treatment": "Not verified",
      "surface_condition": "Not verified"
    },
    "techniques": [
      "X-ray CT"
    ],
    "acquisition": {
      "facility": "Lab XCT (Auburn; not verified)",
      "voxel_size_um": null,
      "volume_dimensions": "",
      "in_situ": false,
      "notes": "Scanned before uniaxial fatigue; fracture-origin defects located in XCT data."
    },
    "microstructure": {
      "features_resolved": [
        "pores",
        "lack-of-fusion"
      ],
      "grain_size_um": "Scalmalloy bimodal grain structure (companion study)",
      "texture": "",
      "phases": ""
    },
    "defects": {
      "types": [
        "lack-of-fusion",
        "gas pores"
      ],
      "statistics": "Thin webbed LOF defects lose significant information in XCT -> critical defects missed or undersized."
    },
    "mechanical_properties": {
      "yield_strength_MPa": null,
      "uts_MPa": null,
      "elongation_pct": null,
      "hardness": null,
      "modulus_GPa": null,
      "other": ""
    },
    "fatigue": {
      "tested": true,
      "test_type": "HCF",
      "loading": "Uniaxial fatigue (details not verified)",
      "results": "Largest-XCT-defect models severely non-conservative; distance-based reconstruction + crack-growth model gave accurate, moderately conservative life estimates.",
      "crack_initiation": "Critical defects identified on fracture surfaces and matched to XCT; frequently LOF.",
      "initiation_tracked_in_3d": true
    },
    "data_availability": {
      "status": "Paper only (figures)",
      "repository": "",
      "url": "https://doi.org/10.1016/j.addlet.2025.100320",
      "doi": "",
      "size": "",
      "format": "",
      "license": "Article CC-BY-NC-ND"
    },
    "references": [
      {
        "citation": "Baig S., Jam A., Beretta S., Shao S., Shamsaei N., Fatigue assessment of laser powder bed fused aluminum alloys via non-destructive examination, Additive Manufacturing Letters (2025) 100320",
        "doi": "10.1016/j.addlet.2025.100320",
        "url": "https://re.public.polimi.it/handle/11311/1297030"
      }
    ],
    "tags": [
      "fatigue-initiation",
      "additive-manufacturing",
      "lack-of-fusion",
      "XCT-detectability",
      "killer-defect"
    ],
    "fatigue_initiation_relevance": "High",
    "notes": ""
  },
  {
    "id": "am-hu-slm-ti64-uct-nasgro",
    "title": "SLM Ti-6Al-4V: uCT defect population/location + NASGRO life prediction and eXtended Defect Zone (Hu, Wu, Withers 2020)",
    "material_class": "Ti alloy",
    "material": "Ti-6Al-4V",
    "chemistry": {
      "basis": "nominal",
      "composition": {},
      "notes": ""
    },
    "processing": {
      "route": "L-PBF (SLM)",
      "parameters": "Not verified",
      "heat_treatment": "Not verified",
      "surface_condition": "Not verified"
    },
    "techniques": [
      "Micro-CT",
      "X-ray CT"
    ],
    "acquisition": {
      "facility": "Not verified",
      "voxel_size_um": null,
      "volume_dimensions": "",
      "in_situ": false,
      "notes": ""
    },
    "microstructure": {
      "features_resolved": [
        "pores",
        "lack-of-fusion"
      ],
      "grain_size_um": "",
      "texture": "",
      "phases": ""
    },
    "defects": {
      "types": [
        "gas pores",
        "lack-of-fusion"
      ],
      "statistics": "Population, morphology, dimension and location characterized by uCT."
    },
    "mechanical_properties": {
      "yield_strength_MPa": null,
      "uts_MPa": null,
      "elongation_pct": null,
      "hardness": null,
      "modulus_GPa": null,
      "other": ""
    },
    "fatigue": {
      "tested": true,
      "test_type": "HCF",
      "loading": "Not verified",
      "results": "NASGRO with effective initial crack length (cyclic plastic zone + defect radius) predicts life.",
      "crack_initiation": "Defect threat maximal just beneath the surface; pronounced when center within 2r0 of surface (XDZ concept).",
      "initiation_tracked_in_3d": false
    },
    "data_availability": {
      "status": "Paper only (figures)",
      "repository": "",
      "url": "https://doi.org/10.1016/j.matdes.2020.108708",
      "doi": "",
      "size": "",
      "format": "",
      "license": "Open access article"
    },
    "references": [
      {
        "citation": "Hu Y., Wu S., Withers P.J., Zhang J., Bao H., Fu Y., Kang G., The effect of manufacturing defects on the fatigue life of selective laser melted Ti-6Al-4V structures, Materials & Design 192 (2020) 108708",
        "doi": "10.1016/j.matdes.2020.108708",
        "url": "https://doi.org/10.1016/j.matdes.2020.108708"
      }
    ],
    "tags": [
      "fatigue-initiation",
      "additive-manufacturing",
      "porosity",
      "near-surface-defects"
    ],
    "fatigue_initiation_relevance": "Medium",
    "notes": "Full text not accessible here; experimental details unverified."
  },
  {
    "id": "am-hu-slm-ti64-srct-murakami-kt",
    "title": "SLM Ti-6Al-4V: synchrotron CT defect population, extreme values + Murakami fatigue strength, extended Kitagawa-Takahashi diagram",
    "material_class": "Ti alloy",
    "material": "Ti-6Al-4V",
    "chemistry": {
      "basis": "nominal",
      "composition": {},
      "notes": ""
    },
    "processing": {
      "route": "L-PBF (SLM)",
      "parameters": "Not verified",
      "heat_treatment": "Not verified",
      "surface_condition": "Not verified"
    },
    "techniques": [
      "Synchrotron CT",
      "3D EBSD"
    ],
    "acquisition": {
      "facility": "Synchrotron (beamline not verified; co-author X.H. Xiao)",
      "voxel_size_um": null,
      "volume_dimensions": "",
      "in_situ": false,
      "notes": "High-resolution SR-CT for defect population; EBSD (2D) for grains."
    },
    "microstructure": {
      "features_resolved": [
        "pores",
        "lack-of-fusion",
        "grains"
      ],
      "grain_size_um": "",
      "texture": "",
      "phases": "alpha/alpha'"
    },
    "defects": {
      "types": [
        "gas pores",
        "lack-of-fusion"
      ],
      "statistics": "Population, morphology and dimensions quantified; defects larger than alpha grains dominate initiation."
    },
    "mechanical_properties": {
      "yield_strength_MPa": null,
      "uts_MPa": null,
      "elongation_pct": null,
      "hardness": null,
      "modulus_GPa": null,
      "other": ""
    },
    "fatigue": {
      "tested": true,
      "test_type": "HCF",
      "loading": "Not verified",
      "results": "Fatigue strength via statistics of extremes + Murakami sqrt(area); extended K-T diagram with defect-determined finite-life region.",
      "crack_initiation": "Defects (pores/LOF) larger than alpha grains are the initiation sites.",
      "initiation_tracked_in_3d": false
    },
    "data_availability": {
      "status": "Paper only (figures)",
      "repository": "",
      "url": "https://doi.org/10.1016/j.ijfatigue.2020.105584",
      "doi": "",
      "size": "",
      "format": "",
      "license": ""
    },
    "references": [
      {
        "citation": "Hu Y.N., Wu S.C., Wu Z.K., Zhong X.L., Ahmed S., Karabal S., Xiao X.H., Zhang H.O., Withers P.J., A new approach to correlate the defect population with the fatigue life of selective laser melted Ti-6Al-4V alloy, Int. J. Fatigue 136 (2020) 105584",
        "doi": "10.1016/j.ijfatigue.2020.105584",
        "url": "https://doi.org/10.1016/j.ijfatigue.2020.105584"
      }
    ],
    "tags": [
      "fatigue-initiation",
      "additive-manufacturing",
      "porosity",
      "Murakami",
      "extreme-value-statistics",
      "synchrotron"
    ],
    "fatigue_initiation_relevance": "High",
    "notes": "Details from abstract only."
  },
  {
    "id": "am-bao-slm-alsi10mg-insitu-srct-250C",
    "title": "SLM AlSi10Mg: in situ time-lapse synchrotron uCT of defect evolution during 250 C tension-tension fatigue",
    "material_class": "Al alloy",
    "material": "AlSi10Mg",
    "chemistry": {
      "basis": "nominal",
      "composition": {},
      "notes": ""
    },
    "processing": {
      "route": "L-PBF (SLM)",
      "parameters": "Not verified",
      "heat_treatment": "Not verified",
      "surface_condition": "Not verified"
    },
    "techniques": [
      "Synchrotron CT"
    ],
    "acquisition": {
      "facility": "Synchrotron SR-uCT (facility not verified)",
      "voxel_size_um": null,
      "volume_dimensions": "",
      "in_situ": true,
      "notes": "Time-lapse over complete fatigue lives at 250 C."
    },
    "microstructure": {
      "features_resolved": [
        "pores",
        "lack-of-fusion",
        "cracks"
      ],
      "grain_size_um": "",
      "texture": "",
      "phases": "Eutectic Si platelets (microvoid nucleation sites)"
    },
    "defects": {
      "types": [
        "gas pores",
        "lack-of-fusion"
      ],
      "statistics": "Defects elongated plastically ~10x faster than lateral growth; near-surface defects rotate under shear."
    },
    "mechanical_properties": {
      "yield_strength_MPa": null,
      "uts_MPa": null,
      "elongation_pct": null,
      "hardness": null,
      "modulus_GPa": null,
      "other": ""
    },
    "fatigue": {
      "tested": true,
      "test_type": "in-situ",
      "loading": "Tension-tension at 250 C (ultra-low-cycle regime)",
      "results": "Lives 180-38,000 cycles; failure when longitudinal strain exceeds ~0.9.",
      "crack_initiation": "Failure via nucleation of dense secondary microvoids at eutectic Si and microvoid coalescence (~90% of life), some defect coalescence; tracked in 4D.",
      "initiation_tracked_in_3d": true
    },
    "data_availability": {
      "status": "Paper only (figures)",
      "repository": "",
      "url": "https://research.manchester.ac.uk/en/publications/19a907e7-2ebd-4346-8388-a0d4fef1e77c",
      "doi": "",
      "size": "",
      "format": "",
      "license": ""
    },
    "references": [
      {
        "citation": "Bao J., Wu S., Withers P.J., Wu Z., Li F., Fu Y., Sun W., Defect evolution during high temperature tension-tension fatigue of SLM AlSi10Mg alloy by synchrotron tomography, Mater. Sci. Eng. A 792 (2020) 139809",
        "doi": "10.1016/j.msea.2020.139809",
        "url": "https://nottingham-repository.worktribe.com/output/4698936"
      }
    ],
    "tags": [
      "in-situ",
      "additive-manufacturing",
      "porosity",
      "synchrotron",
      "high-temperature",
      "4D"
    ],
    "fatigue_initiation_relevance": "Medium",
    "notes": "Ultra-low-cycle/ratcheting regime rather than classical HCF initiation."
  },
  {
    "id": "am-qian-alsi10mg-insitu-xray-multi-defect",
    "title": "L-PBF AlSi10Mg: in situ X-ray imaging of fatigue crack growth from multiple defects (Qian, Wu, Withers 2022)",
    "material_class": "Al alloy",
    "material": "AlSi10Mg",
    "chemistry": {
      "basis": "nominal",
      "composition": {},
      "notes": ""
    },
    "processing": {
      "route": "L-PBF",
      "parameters": "Not verified",
      "heat_treatment": "Not verified",
      "surface_condition": "Not verified"
    },
    "techniques": [
      "X-ray CT",
      "Synchrotron CT"
    ],
    "acquisition": {
      "facility": "Not verified (lab vs synchrotron unverified)",
      "voxel_size_um": null,
      "volume_dimensions": "",
      "in_situ": true,
      "notes": ""
    },
    "microstructure": {
      "features_resolved": [
        "pores",
        "lack-of-fusion",
        "cracks"
      ],
      "grain_size_um": "",
      "texture": "",
      "phases": ""
    },
    "defects": {
      "types": [
        "lack-of-fusion",
        "gas pores"
      ],
      "statistics": ""
    },
    "mechanical_properties": {
      "yield_strength_MPa": null,
      "uts_MPa": null,
      "elongation_pct": null,
      "hardness": null,
      "modulus_GPa": null,
      "other": ""
    },
    "fatigue": {
      "tested": true,
      "test_type": "in-situ",
      "loading": "HCF inside X-ray imaging setup (details unverified)",
      "results": "",
      "crack_initiation": "Per a secondary citation (arXiv 2407.20245): higher stress amplitudes produced multiple initiations from sub-surface LOF defects that competed to form the primary crack (unverified in primary source).",
      "initiation_tracked_in_3d": true
    },
    "data_availability": {
      "status": "Paper only (figures)",
      "repository": "",
      "url": "https://doi.org/10.1016/j.ijfatigue.2021.106616",
      "doi": "",
      "size": "",
      "format": "",
      "license": "Article CC-BY-NC-ND (hybrid OA per Semantic Scholar)"
    },
    "references": [
      {
        "citation": "Qian W., Wu S., Wu Z., Ahmed S., Zhang W., Qian G., Withers P.J., In situ X-ray imaging of fatigue crack growth from multiple defects in additively manufactured AlSi10Mg alloy, Int. J. Fatigue (2022) 106616",
        "doi": "10.1016/j.ijfatigue.2021.106616",
        "url": "https://doi.org/10.1016/j.ijfatigue.2021.106616"
      }
    ],
    "tags": [
      "in-situ",
      "fatigue-initiation",
      "additive-manufacturing",
      "lack-of-fusion",
      "multiple-cracks"
    ],
    "fatigue_initiation_relevance": "High",
    "notes": "Full text not accessible here; most experimental details unverified."
  },
  {
    "id": "am-bam-hejazi-ebm-ti64-cavity-vhcf-xct",
    "title": "PBF-EB Ti-6Al-4V with artificial internal cavity: HCF/VHCF (ultrasonic) and XCT crack segmentation by deep learning (BAM)",
    "material_class": "Ti alloy",
    "material": "Ti-6Al-4V",
    "chemistry": {
      "basis": "nominal",
      "composition": {},
      "notes": ""
    },
    "processing": {
      "route": "EBM (PBF-EB/M)",
      "parameters": "Samples built with an internal artificial cavity to control initiation (parameters not verified)",
      "heat_treatment": "Not verified",
      "surface_condition": "Machined (machining exposed some LoF defects)"
    },
    "techniques": [
      "X-ray CT"
    ],
    "acquisition": {
      "facility": "Lab XCT (BAM; not verified)",
      "voxel_size_um": null,
      "volume_dimensions": "",
      "in_situ": false,
      "notes": "Follow-up (SSRN preprint 2026) uses time-resolved (interrupted) lab XCT with registration and DL segmentation."
    },
    "microstructure": {
      "features_resolved": [
        "pores",
        "lack-of-fusion",
        "cracks"
      ],
      "grain_size_um": "",
      "texture": "",
      "phases": ""
    },
    "defects": {
      "types": [
        "lack-of-fusion",
        "gas pores"
      ],
      "statistics": "Crack and defect characteristics via deep-learning segmentation; initiation at high-curvature regions on defect surfaces (preprint)."
    },
    "mechanical_properties": {
      "yield_strength_MPa": null,
      "uts_MPa": null,
      "elongation_pct": null,
      "hardness": null,
      "modulus_GPa": null,
      "other": ""
    },
    "fatigue": {
      "tested": true,
      "test_type": "VHCF",
      "loading": "Ultrasonic fatigue, HCF and VHCF regimes (details not verified)",
      "results": "",
      "crack_initiation": "Initiation at internal artificial cavity or at LoF defects exposed to/near the surface; surface-exposed LoF as detrimental as internal artificial defects and initiate earlier.",
      "initiation_tracked_in_3d": true
    },
    "data_availability": {
      "status": "Paper only (figures)",
      "repository": "",
      "url": "https://doi.org/10.1111/ffe.14489",
      "doi": "",
      "size": "",
      "format": "",
      "license": "Article CC-BY 4.0"
    },
    "references": [
      {
        "citation": "Hejazi B., Compart A., Fritsch T., Wagner R., Weidner A., Biermann H., Benz C., Sander M., Bruno G., Fatigue Crack Segmentation and Characterization of Additively Manufactured Ti-6Al-4V Using X-Ray Computed Tomography, Fatigue Fract. Eng. Mater. Struct. (2024)",
        "doi": "10.1111/ffe.14489",
        "url": "https://doi.org/10.1111/ffe.14489"
      },
      {
        "citation": "Hejazi B., Hebrard L., Eddah M., Benz C., Radtke L., Serrano-Munoz I., Crack initiation statistics and propagation dynamics of additively manufactured Ti-6Al-4V under very-high-cycle-fatigue using time-resolved X-ray computed tomography, SSRN preprint (2026)",
        "doi": "10.2139/ssrn.6954097",
        "url": "https://doi.org/10.2139/ssrn.6954097"
      }
    ],
    "tags": [
      "fatigue-initiation",
      "additive-manufacturing",
      "VHCF",
      "deep-learning-segmentation",
      "artificial-defect"
    ],
    "fatigue_initiation_relevance": "High",
    "notes": ""
  },
  {
    "id": "am-auburn-poudel-ti64-xct-defect-classification",
    "title": "L-PBF Ti-6Al-4V 1 um XCT: 2156 volumetric defects labelled LoF / gas / keyhole with ML classifiers",
    "material_class": "Ti alloy",
    "material": "Ti-6Al-4V",
    "chemistry": {
      "basis": "nominal",
      "composition": {},
      "notes": ""
    },
    "processing": {
      "route": "L-PBF",
      "parameters": "EOS M290; baseline 280 W, 1300 mm/s, 40 um layer, 120 um hatch, 67 deg rotation, 10 mm stripes; Set 1 varied power+speed, Set 2 power+hatch, each +/-30% in 10% steps; 49 coupons per set (98 total)",
      "heat_treatment": "Not verified",
      "surface_condition": ""
    },
    "techniques": [
      "X-ray CT",
      "Micro-CT"
    ],
    "acquisition": {
      "facility": "Lab Zeiss Xradia 620 Versa, 160 kV, 25 W, HE1 filter, 1601 projections",
      "voxel_size_um": 1.0,
      "volume_dimensions": "",
      "in_situ": false,
      "notes": "Dragonfly Pro post-processing; nine morphological parameters per defect."
    },
    "microstructure": {
      "features_resolved": [
        "pores",
        "lack-of-fusion"
      ],
      "grain_size_um": "",
      "texture": "",
      "phases": ""
    },
    "defects": {
      "types": [
        "lack-of-fusion",
        "gas pores",
        "keyhole pores"
      ],
      "statistics": "2156 defects (max axis >10 um); 1970 labelled: 1717 LoF, 181 gas-entrapped, 72 keyhole. Decision tree >98%, ANN >99% classification accuracy."
    },
    "mechanical_properties": {
      "yield_strength_MPa": null,
      "uts_MPa": null,
      "elongation_pct": null,
      "hardness": null,
      "modulus_GPa": null,
      "other": ""
    },
    "fatigue": {
      "tested": false,
      "test_type": "",
      "loading": "",
      "results": "",
      "crack_initiation": "",
      "initiation_tracked_in_3d": false
    },
    "data_availability": {
      "status": "On request",
      "repository": "Zenodo (code only)",
      "url": "https://doi.org/10.5281/zenodo.6869455",
      "doi": "10.5281/zenodo.6869455",
      "size": "XCT data terabyte-scale, on request",
      "format": "MATLAB code",
      "license": ""
    },
    "references": [
      {
        "citation": "Poudel A., Yasin M.S., Ye J., Liu J., Vinel A., Shao S., Shamsaei N., Feature-based volumetric defect classification in metal additive manufacturing, Nature Communications 13 (2022)",
        "doi": "10.1038/s41467-022-34122-x",
        "url": "https://pmc.ncbi.nlm.nih.gov/articles/PMC9606371/"
      }
    ],
    "tags": [
      "additive-manufacturing",
      "keyhole",
      "lack-of-fusion",
      "machine-learning-ready",
      "defect-classification"
    ],
    "fatigue_initiation_relevance": "Medium",
    "notes": "Not fatigue-tested; defect taxonomy relevant to defect-type-specific fatigue models."
  },
  {
    "id": "am-cmu-cunningham-ebm-ti64-srct-hip",
    "title": "EBM Ti-6Al-4V from two powders: synchrotron uCT porosity as-built, after HIP and after subsequent heat treatment",
    "material_class": "Ti alloy",
    "material": "Ti-6Al-4V",
    "chemistry": {
      "basis": "nominal",
      "composition": {},
      "notes": ""
    },
    "processing": {
      "route": "EBM + HIP",
      "parameters": "Two different powders (details not verified)",
      "heat_treatment": "HIP, then subsequent heat treatment",
      "surface_condition": ""
    },
    "techniques": [
      "Synchrotron CT"
    ],
    "acquisition": {
      "facility": "Synchrotron uSXCT (APS beamline not verified)",
      "voxel_size_um": null,
      "volume_dimensions": "",
      "in_situ": false,
      "notes": ""
    },
    "microstructure": {
      "features_resolved": [
        "pores"
      ],
      "grain_size_um": "",
      "texture": "",
      "phases": ""
    },
    "defects": {
      "types": [
        "gas pores"
      ],
      "statistics": "Gas porosity in powder correlated with as-built porosity; pores shrank after HIP but grew after subsequent heat treatment (gas detected in as-HIPed state)."
    },
    "mechanical_properties": {
      "yield_strength_MPa": null,
      "uts_MPa": null,
      "elongation_pct": null,
      "hardness": null,
      "modulus_GPa": null,
      "other": "Crystal plasticity simulations of pore-size effects."
    },
    "fatigue": {
      "tested": false,
      "test_type": "",
      "loading": "",
      "results": "",
      "crack_initiation": "",
      "initiation_tracked_in_3d": false
    },
    "data_availability": {
      "status": "Paper only (figures)",
      "repository": "",
      "url": "https://doi.org/10.1080/21663831.2017.1340911",
      "doi": "",
      "size": "",
      "format": "",
      "license": "Article CC-BY"
    },
    "references": [
      {
        "citation": "Cunningham R., Nicolas A., Madsen J., Fodran E., Anagnostou E., Sangid M.D., Rollett A.D., Analyzing the effects of powder and post-processing on porosity and properties of electron beam melted Ti-6Al-4V, Materials Research Letters 5(7) (2017) 516-525",
        "doi": "10.1080/21663831.2017.1340911",
        "url": "https://doi.org/10.1080/21663831.2017.1340911"
      },
      {
        "citation": "Cunningham R., Narra S.P., Ozturk T., Beuth J., Rollett A.D., Evaluating the Effect of Processing Parameters on Porosity in Electron Beam Melted Ti-6Al-4V via Synchrotron X-ray Microtomography, JOM 68 (2016) 765-771",
        "doi": "10.1007/s11837-015-1802-0",
        "url": "https://doi.org/10.1007/s11837-015-1802-0"
      }
    ],
    "tags": [
      "additive-manufacturing",
      "HIP",
      "porosity",
      "synchrotron",
      "entrapped-gas"
    ],
    "fatigue_initiation_relevance": "Low",
    "notes": "Relevant to HIP pore regrowth risk for fatigue."
  },
  {
    "id": "am-hornas-ti64-uct-ml-fatigue",
    "title": "AM Ti-6Al-4V: pre-test uCT defect parameters + fatigue lives with augmented ML dataset",
    "material_class": "Ti alloy",
    "material": "Ti-6Al-4V",
    "chemistry": {
      "basis": "nominal",
      "composition": {},
      "notes": ""
    },
    "processing": {
      "route": "Additive manufacturing (process not verified)",
      "parameters": "Not verified",
      "heat_treatment": "Not verified",
      "surface_condition": "Not verified"
    },
    "techniques": [
      "Micro-CT",
      "X-ray CT"
    ],
    "acquisition": {
      "facility": "Lab uCT (FH Upper Austria group; not verified)",
      "voxel_size_um": null,
      "volume_dimensions": "",
      "in_situ": false,
      "notes": ""
    },
    "microstructure": {
      "features_resolved": [
        "pores"
      ],
      "grain_size_um": "",
      "texture": "",
      "phases": ""
    },
    "defects": {
      "types": [
        "gas pores",
        "lack-of-fusion"
      ],
      "statistics": "Defect parameters from uCT before fatigue (not extracted)."
    },
    "mechanical_properties": {
      "yield_strength_MPa": null,
      "uts_MPa": null,
      "elongation_pct": null,
      "hardness": null,
      "modulus_GPa": null,
      "other": ""
    },
    "fatigue": {
      "tested": true,
      "test_type": "HCF",
      "loading": "Not verified",
      "results": "ML (with inverse-transform sampling + RBF interpolation augmentation) reached R^2 up to 0.953 for life prediction.",
      "crack_initiation": "",
      "initiation_tracked_in_3d": false
    },
    "data_availability": {
      "status": "Paper only (figures)",
      "repository": "Zenodo (article PDF)",
      "url": "https://zenodo.org/records/13269984",
      "doi": "",
      "size": "",
      "format": "PDF",
      "license": "CC-BY 4.0"
    },
    "references": [
      {
        "citation": "Hornas J., Behal J., Homola P., Doubrava R., Holzleitner M., Senck S., A machine learning based approach with an augmented dataset for fatigue life prediction of additively manufactured Ti-6Al-4V samples, Eng. Fract. Mech. (2023) 109709",
        "doi": "10.1016/j.engfracmech.2023.109709",
        "url": "https://doi.org/10.1016/j.engfracmech.2023.109709"
      }
    ],
    "tags": [
      "additive-manufacturing",
      "machine-learning",
      "porosity",
      "fatigue-life-prediction"
    ],
    "fatigue_initiation_relevance": "Medium",
    "notes": ""
  },
  {
    "id": "am-schulz-lpbf-ti64-vhcf-ct-critical-defects",
    "title": "L-PBF Ti-6Al-4V VHCF: CT-based identification of critical defects and fatigue failure analysis (TU Dresden / Fraunhofer IWU)",
    "material_class": "Ti alloy",
    "material": "Ti-6Al-4V",
    "chemistry": {
      "basis": "nominal",
      "composition": {},
      "notes": ""
    },
    "processing": {
      "route": "L-PBF",
      "parameters": "Not verified",
      "heat_treatment": "Not verified",
      "surface_condition": "Not verified"
    },
    "techniques": [
      "X-ray CT"
    ],
    "acquisition": {
      "facility": "Not verified",
      "voxel_size_um": null,
      "volume_dimensions": "",
      "in_situ": false,
      "notes": ""
    },
    "microstructure": {
      "features_resolved": [
        "pores",
        "lack-of-fusion"
      ],
      "grain_size_um": "",
      "texture": "",
      "phases": ""
    },
    "defects": {
      "types": [
        "gas pores",
        "lack-of-fusion"
      ],
      "statistics": "Murakami sqrt(area) used to predict crack-initiating defects (per web search summary; unverified)."
    },
    "mechanical_properties": {
      "yield_strength_MPa": null,
      "uts_MPa": null,
      "elongation_pct": null,
      "hardness": null,
      "modulus_GPa": null,
      "other": ""
    },
    "fatigue": {
      "tested": true,
      "test_type": "VHCF",
      "loading": "Not verified",
      "results": "",
      "crack_initiation": "Critical (crack-initiating) defects identified from CT (details unverified).",
      "initiation_tracked_in_3d": true
    },
    "data_availability": {
      "status": "Paper only (figures)",
      "repository": "",
      "url": "https://doi.org/10.1016/j.ijfatigue.2026.109625",
      "doi": "",
      "size": "",
      "format": "",
      "license": "Article CC-BY (hybrid OA per Semantic Scholar)"
    },
    "references": [
      {
        "citation": "Schulz P., Toppel T., Stampa L., Kuhne R., Schettler S., Koch I., Zimmermann M., Drossel W.-G., Gude M., Computed tomography based investigation of critical defects and fatigue failure analysis of very high cycle fatigued Ti-6Al-4V produced by laser powder bed fusion, Int. J. Fatigue (2026) 109625",
        "doi": "10.1016/j.ijfatigue.2026.109625",
        "url": "https://doi.org/10.1016/j.ijfatigue.2026.109625"
      }
    ],
    "tags": [
      "fatigue-initiation",
      "additive-manufacturing",
      "VHCF",
      "killer-defect",
      "Murakami"
    ],
    "fatigue_initiation_relevance": "High",
    "notes": "Only bibliographic metadata verified; experimental details need follow-up."
  }
]
