Repository: danishabbir/MMD

# Material Microstructure Dataset (MMD)

A curated catalog of **3D microstructure and defect reconstructions of structural materials**
(X-ray CT, micro-CT, synchrotron CT, diffraction contrast tomography, HEDM/3DXRD, 3D EBSD and
serial sectioning). Each record links the 3D data to the material's **chemistry**, **processing
parameters**, **mechanical properties** and, where measured, **fatigue behaviour and fatigue crack
initiation sites**.

The catalog comes with a static web gallery for browsing, filtering and inspecting the records.

File: data/records/composites_ct.json (part 2 of 2)
[
    "id": "comp-manchester-wang-ud-gfrp-kinkband-compression-srct",
    "title": "Ultra-fast in situ SRCT of compressive kink-band failure in notched UD glass fibre/epoxy",
    "material_class": "Composite",
    "material": "Unidirectional glass fibre/epoxy",
    "chemistry": {
      "basis": "nominal",
      "composition": {
        "fibre": "glass fibre UD",
        "matrix": "epoxy"
      },
      "notes": ""
    },
    "processing": {
      "route": null,
      "parameters": null,
      "heat_treatment": null,
      "surface_condition": null
    },
    "techniques": [
      "Synchrotron CT"
    ],
    "acquisition": {
      "facility": "SLS TOMCAT, INSA-Lyon tension/compression rig",
      "voxel_size_um": 1.1,
      "volume_dimensions": null,
      "in_situ": true,
      "notes": "1 tomogram per second streaming near failure; scans at initial, 200 N, 600 N (static), 876, 893, 895 N (continuous) and post-collapse; trajectories of 5229 fibres over 1264 slices provided."
    },
    "microstructure": {
      "features_resolved": [
        "individual fibre trajectories",
        "fibre waviness",
        "kink bands",
        "fibre fractures"
      ],
      "grain_size_um": null,
      "texture": null,
      "phases": null
    },
    "defects": {
      "types": [
        "fibre misalignment/waviness",
        "micro-buckle band",
        "kink band",
        "fibre fractures"
      ],
      "statistics": "Micro-buckle band ~150 um wide, ~8 deg at 99.9% failure load vs. final kink band 300-400 um wide, 25-30 deg"
    },
    "mechanical_properties": {
      "yield_strength_MPa": null,
      "uts_MPa": null,
      "elongation_pct": null,
      "hardness": null,
      "modulus_GPa": null,
      "other": ""
    },
    "fatigue": {
      "tested": false,
      "test_type": null,
      "loading": null,
      "results": null,
      "crack_initiation": "Compression: kink-band nucleation preceded by local fibre tilting (micro-buckle band); kink-band boundaries delineated by wedge-shaped multiple fibre fractures",
      "initiation_tracked_in_3d": true
    },
    "data_availability": {
      "status": "Public download",
      "repository": "Zenodo",
      "url": "https://zenodo.org/records/13348028",
      "doi": "10.5281/zenodo.13348028",
      "size": "~78 GB",
      "format": "zipped reconstructed volumes, MAT fibre tracks",
      "license": "CC-BY-NC-SA 4.0"
    },
    "references": [
      {
        "citation": "Wang Y, Emerson MJ, Conradsen K, Dahl AB, Dahl VA, Maire E, Withers PJ. Evolution of fibre deflection leading to kink-band formation in unidirectional glass fibre/epoxy composite under axial compression. Compos Sci Technol 213 (2021) 108929",
        "doi": "10.1016/j.compscitech.2021.108929"
      }
    ],
    "tags": [
      "in-situ",
      "compression",
      "fibre-misalignment",
      "GFRP",
      "synchrotron",
      "public-data"
    ],
    "fatigue_initiation_relevance": "Low",
    "notes": ""
  },
  {
    "id": "comp-dtu-emerson-multimodal-ud-gfrp",
    "title": "Multimodal (lab XCT x3, synchrotron CT, SEM, OM) dataset of the same region of a UD glass fibre composite for individual-fibre segmentation",
    "material_class": "Composite",
    "material": "Unidirectional glass fibre reinforced polymer",
    "chemistry": {
      "basis": "nominal",
      "composition": {
        "fibre": "glass fibre UD",
        "matrix": "polymer"
      },
      "notes": ""
    },
    "processing": {
      "route": null,
      "parameters": null,
      "heat_treatment": null,
      "surface_condition": null
    },
    "techniques": [
      "X-ray CT",
      "Synchrotron CT",
      "Micro-CT"
    ],
    "acquisition": {
      "facility": "Lab XCT (DTU Roskilde) and synchrotron (Grenoble; PCO.edge 5.5, 10x optics, 26.3 keV)",
      "voxel_size_um": 0.65,
      "volume_dimensions": "SRCT 2.82x2.82x0.63 mm (61 slices); XCT-H 1.04 um, XCT-M 1.69 um, XCT-L 2.81 um",
      "in_situ": false,
      "notes": "SEM 0.19 um and OM 0.29 um surface images of same region."
    },
    "microstructure": {
      "features_resolved": [
        "individual fibres",
        "fibre diameters",
        "fibre orientation",
        "local Vf"
      ],
      "grain_size_um": null,
      "texture": null,
      "phases": null
    },
    "defects": {
      "types": [
        "fibre misalignment"
      ],
      "statistics": null
    },
    "mechanical_properties": {
      "yield_strength_MPa": null,
      "uts_MPa": null,
      "elongation_pct": null,
      "hardness": null,
      "modulus_GPa": null,
      "other": ""
    },
    "fatigue": {
      "tested": false,
      "test_type": null,
      "loading": null,
      "results": null,
      "crack_initiation": null,
      "initiation_tracked_in_3d": false
    },
    "data_availability": {
      "status": "Public download",
      "repository": "Zenodo",
      "url": "https://zenodo.org/record/1195879",
      "doi": "10.5281/zenodo.1195879",
      "size": "4.3 GB",
      "format": null,
      "license": "CC-BY 4.0"
    },
    "references": [
      {
        "citation": "Emerson MJ, Dahl VA, Conradsen K, Mikkelsen LP, Dahl AB. A multimodal data-set of a unidirectional glass fibre reinforced polymer composite. Data in Brief 18 (2018) 1388-1393",
        "doi": "10.1016/j.dib.2018.04.039",
        "url": "https://pmc.ncbi.nlm.nih.gov/articles/PMC6060273"
      }
    ],
    "tags": [
      "fibre-segmentation",
      "multimodal",
      "GFRP",
      "benchmark",
      "public-data",
      "machine-learning-ready"
    ],
    "fatigue_initiation_relevance": "Low",
    "notes": ""
  },
  {
    "id": "comp-dtu-jeppesen-ncf-gfrp-fibre-orientation",
    "title": "Lab CT of non-crimp glass fibre composite for structure-tensor fibre orientation analysis",
    "material_class": "Composite",
    "material": "Non-crimp glass fibre reinforced composite (sample HF401TT-13)",
    "chemistry": {
      "basis": "nominal",
      "composition": {
        "fibre": "glass fibre NCF",
        "matrix": "polymer (unverified)"
      },
      "notes": ""
    },
    "processing": {
      "route": null,
      "parameters": null,
      "heat_treatment": null,
      "surface_condition": null
    },
    "techniques": [
      "X-ray CT",
      "Micro-CT"
    ],
    "acquisition": {
      "facility": "Lab Zeiss Xradia (TXM format; model unverified)",
      "voxel_size_um": null,
      "volume_dimensions": null,
      "in_situ": false,
      "notes": "Stitched scan, FoV 16.5 mm (from file name)."
    },
    "microstructure": {
      "features_resolved": [
        "fibre orientation distribution",
        "bundles"
      ],
      "grain_size_um": null,
      "texture": null,
      "phases": null
    },
    "defects": {
      "types": [
        "fibre misalignment"
      ],
      "statistics": null
    },
    "mechanical_properties": {
      "yield_strength_MPa": null,
      "uts_MPa": null,
      "elongation_pct": null,
      "hardness": null,
      "modulus_GPa": null,
      "other": ""
    },
    "fatigue": {
      "tested": false,
      "test_type": null,
      "loading": null,
      "results": null,
      "crack_initiation": null,
      "initiation_tracked_in_3d": false
    },
    "data_availability": {
      "status": "Public download",
      "repository": "Zenodo",
      "url": "https://zenodo.org/record/3877522",
      "doi": "10.5281/zenodo.3877522",
      "size": "33.8 GB",
      "format": "TXM, NIfTI, Jupyter notebooks",
      "license": "CC-BY 4.0"
    },
    "references": [
      {
        "citation": "Jeppesen N, Dahl VA, Christensen AN, Dahl AB, Mikkelsen LP. Characterization of the fiber orientations in non-crimp glass fiber reinforced composites using structure tensor. IOP Conf Ser Mater Sci Eng 942 (2020) 012037",
        "doi": "10.1088/1757-899X/942/1/012037"
      }
    ],
    "tags": [
      "fibre-orientation",
      "GFRP",
      "wind-energy",
      "public-data",
      "code"
    ],
    "fatigue_initiation_relevance": "Low",
    "notes": "Companion dataset on manufacturing effects on UD fibre orientation: 10.5281/zenodo.4446499."
  },
  {
    "id": "comp-manchester-prajapati-benchmark-gfrp-cfrp-ct",
    "title": "Benchmark lab XCT datasets of NCF glass and carbon fibre composites at varying resolution, noise and contrast",
    "material_class": "Composite",
    "material": "E-glass NCF/epoxy (VARTM) and carbon NCF/epoxy with glass backing bundles (VARTM)",
    "chemistry": {
      "basis": "nominal",
      "composition": {
        "fibre": "E-glass UD bundles (600 tex) with low-tex 90 deg backing; carbon UD with glass backing",
        "matrix": "epoxy"
      },
      "notes": ""
    },
    "processing": {
      "route": "VARTM",
      "parameters": null,
      "heat_treatment": null,
      "surface_condition": null
    },
    "techniques": [
      "X-ray CT",
      "Micro-CT"
    ],
    "acquisition": {
      "facility": "Zeiss Xradia Versa 520, Henry Moseley X-ray Imaging Facility",
      "voxel_size_um": null,
      "volume_dimensions": null,
      "in_situ": false,
      "notes": "Glass 1-4 and Carbon 1 full and sub-volumes at different resolutions/noise levels."
    },
    "microstructure": {
      "features_resolved": [
        "individual fibres",
        "bundles"
      ],
      "grain_size_um": null,
      "texture": null,
      "phases": null
    },
    "defects": {
      "types": [],
      "statistics": null
    },
    "mechanical_properties": {
      "yield_strength_MPa": null,
      "uts_MPa": null,
      "elongation_pct": null,
      "hardness": null,
      "modulus_GPa": null,
      "other": ""
    },
    "fatigue": {
      "tested": false,
      "test_type": null,
      "loading": null,
      "results": null,
      "crack_initiation": null,
      "initiation_tracked_in_3d": false
    },
    "data_availability": {
      "status": "Public download",
      "repository": "Zenodo",
      "url": "https://zenodo.org/records/12743155",
      "doi": "10.5281/zenodo.12743155",
      "size": "13.9 GB",
      "format": "TIFF",
      "license": "CC-BY-NC-ND 4.0"
    },
    "references": [
      {
        "citation": "Prajapati A. Benchmark x-ray computed tomography datasets of glass and carbon fibre-reinforced composites at varying resolution, noise and contrast levels (Zenodo 2024); supplement to Manchester thesis",
        "doi": "10.5281/zenodo.12743155",
        "url": "https://pure.manchester.ac.uk/ws/portalfiles/portal/283097871/FULL_TEXT.PDF"
      }
    ],
    "tags": [
      "benchmark",
      "fibre-segmentation",
      "GFRP",
      "CFRP",
      "public-data",
      "machine-learning-ready"
    ],
    "fatigue_initiation_relevance": "Low",
    "notes": ""
  },
  {
    "id": "comp-manchester-yu-3d-woven-gfrp-fatigue-timelapse-ct",
    "title": "Time-lapse X-ray CT of tension-tension fatigue damage in 3D woven glass fibre composite",
    "material_class": "Composite",
    "material": "Glass fibre modified layer-to-layer 3D woven composite",
    "chemistry": {
      "basis": "nominal",
      "composition": {
        "fibre": "glass fibre 3D woven (layer-to-layer)",
        "matrix": "polymer (resin per paper)"
      },
      "notes": ""
    },
    "processing": {
      "route": null,
      "parameters": null,
      "heat_treatment": null,
      "surface_condition": null
    },
    "techniques": [
      "X-ray CT",
      "Micro-CT"
    ],
    "acquisition": {
      "facility": null,
      "voxel_size_um": null,
      "volume_dimensions": null,
      "in_situ": false,
      "notes": "Time-lapse (interrupted) CT; facility/voxel not verified."
    },
    "microstructure": {
      "features_resolved": [
        "weft/warp/binder tows",
        "resin pockets",
        "cracks"
      ],
      "grain_size_um": null,
      "texture": null,
      "phases": null
    },
    "defects": {
      "types": [
        "transverse cracks in weft",
        "longitudinal debonding",
        "weft/binder debonding",
        "resin pocket damage"
      ],
      "statistics": "Damage segmented and quantified vs. cycles; transverse crack spacing and weft/binder debonding saturate at ~60% of life"
    },
    "mechanical_properties": {
      "yield_strength_MPa": null,
      "uts_MPa": null,
      "elongation_pct": null,
      "hardness": null,
      "modulus_GPa": null,
      "other": ""
    },
    "fatigue": {
      "tested": true,
      "test_type": "HCF",
      "loading": "Tension-tension (parameters per paper)",
      "results": "Damage distributed regularly per repeating unit even at large fractions of life",
      "crack_initiation": "Transverse cracks initiate within weft tows after ~0.1% of life, longitudinal debonding by ~1% of life; resin pocket damage only just before failure",
      "initiation_tracked_in_3d": true
    },
    "data_availability": {
      "status": "Paper only (figures)",
      "repository": null,
      "url": null,
      "doi": null,
      "size": null,
      "format": null,
      "license": null
    },
    "references": [
      {
        "citation": "Yu B, Blanc R, Soutis C, Withers PJ. Evolution of damage during the fatigue of 3D woven glass-fibre reinforced composites subjected to tension-tension loading observed by time-lapse X-ray tomography. Compos Part A (2015)",
        "doi": "10.1016/j.compositesa.2015.09.001"
      }
    ],
    "tags": [
      "fatigue-initiation",
      "time-lapse",
      "3D-woven",
      "GFRP"
    ],
    "fatigue_initiation_relevance": "High",
    "notes": ""
  },
  {
    "id": "comp-kaiserslautern-klingler-cfrp-impact-ct",
    "title": "Lab XCT of low-velocity impact damage in thin, toughened woven CFRP",
    "material_class": "Composite",
    "material": "Toho Tenax HTA40 E13 carbon fabric (ECC style 763, 140 g/m2) / DGEBA epoxy (Sika CR144 + Huntsman Aradur 917 + 1-methylimidazole)",
    "chemistry": {
      "basis": "nominal",
      "composition": {
        "fibre": "HTA40 E13 carbon fabric, 140 g/m2",
        "matrix": "DGEBA epoxy, anhydride-cured (toughened variants studied; see paper)",
        "Vf_pct": "52.5 +/- 1.8",
        "layup": "13 plies (45/-45/45/-45/90/0/90)s",
        "ply_thickness_um": 126.1,
        "thickness_mm": "~1.65"
      },
      "notes": ""
    },
    "processing": {
      "route": "Autoclave",
      "parameters": null,
      "heat_treatment": null,
      "surface_condition": null
    },
    "techniques": [
      "X-ray CT",
      "Micro-CT"
    ],
    "acquisition": {
      "facility": "Lab XCT (Zeiss TXRM format)",
      "voxel_size_um": null,
      "volume_dimensions": null,
      "in_situ": false,
      "notes": ""
    },
    "microstructure": {
      "features_resolved": [
        "plies",
        "delaminations",
        "matrix cracks"
      ],
      "grain_size_um": null,
      "texture": null,
      "phases": null
    },
    "defects": {
      "types": [
        "barely visible impact damage",
        "delamination",
        "matrix cracks",
        "fibre breaks"
      ],
      "statistics": "Impact energies 1, 3, 7, 9, 13 J"
    },
    "mechanical_properties": {
      "yield_strength_MPa": null,
      "uts_MPa": null,
      "elongation_pct": null,
      "hardness": null,
      "modulus_GPa": null,
      "other": ""
    },
    "fatigue": {
      "tested": false,
      "test_type": null,
      "loading": null,
      "results": null,
      "crack_initiation": null,
      "initiation_tracked_in_3d": false
    },
    "data_availability": {
      "status": "Public download",
      "repository": "Zenodo",
      "url": "https://zenodo.org/records/10886884",
      "doi": "10.5281/zenodo.10886884",
      "size": "46.2 GB",
      "format": "TXRM and TIFF stacks (7z)",
      "license": "CC-BY 4.0"
    },
    "references": [
      {
        "citation": "Klingler A, He Q, Wetzel B, Allen TD, Ye L, Breuer UP. Low velocity impact resistance of thin and toughened carbon fibre reinforced epoxy. Compos Sci Technol (2022) 109362",
        "doi": "10.1016/j.compscitech.2022.109362"
      }
    ],
    "tags": [
      "impact",
      "delamination",
      "CFRP",
      "damage-tolerance",
      "public-data"
    ],
    "fatigue_initiation_relevance": "Low",
    "notes": ""
  },
  {
    "id": "comp-soleil-bertoldo-gf-pa66-srct-segmentation",
    "title": "Synchrotron CT of short glass fibre-reinforced PA66 with labelled fibre/porosity/crack segmentation",
    "material_class": "Composite",
    "material": "Glass fibre-reinforced polyamide 66 (GF-PA66)",
    "chemistry": {
      "basis": "nominal",
      "composition": {
        "fibre": "short glass fibre",
        "matrix": "polyamide 66"
      },
      "notes": "Fibre content not reported; segmented voxel fractions: matrix 82.3%, fibre 17.2%, porosity 0.5%."
    },
    "processing": {
      "route": null,
      "parameters": "2 mm x 2 mm cross-section specimens",
      "heat_treatment": null,
      "surface_condition": null
    },
    "techniques": [
      "Synchrotron CT",
      "Phase-contrast CT"
    ],
    "acquisition": {
      "facility": "SOLEIL PSICHE (pink beam ~25 keV)",
      "voxel_size_um": 1.3,
      "volume_dimensions": "Train/val/test volume 1300x1040 slices (2048^3 scan); crack volume 1579x1845x2002",
      "in_situ": false,
      "notes": "1500 projections over 180 deg; PyHST2 with Paganin filter."
    },
    "microstructure": {
      "features_resolved": [
        "fibres",
        "pores",
        "cracks"
      ],
      "grain_size_um": null,
      "texture": null,
      "phases": null
    },
    "defects": {
      "types": [
        "porosity",
        "cracks"
      ],
      "statistics": "Porosity class 0.5% of voxels (includes pores and damage)"
    },
    "mechanical_properties": {
      "yield_strength_MPa": null,
      "uts_MPa": null,
      "elongation_pct": null,
      "hardness": null,
      "modulus_GPa": null,
      "other": ""
    },
    "fatigue": {
      "tested": false,
      "test_type": null,
      "loading": null,
      "results": null,
      "crack_initiation": null,
      "initiation_tracked_in_3d": false
    },
    "data_availability": {
      "status": "Public download",
      "repository": "Zenodo",
      "url": "https://zenodo.org/record/4587827",
      "doi": "10.5281/zenodo.4587827",
      "size": "~14 GB",
      "format": "HDF5 + XDMF",
      "license": "CC-BY-SA 4.0"
    },
    "references": [
      {
        "citation": "Bertoldo JPC, Decenciere E, Ryckelynck D, Proudhon H. A Modular U-Net for Automated Segmentation of X-Ray Tomography Images in Composite Materials. Front Mater 8 (2021) 761229",
        "doi": "10.3389/fmats.2021.761229"
      }
    ],
    "tags": [
      "short-fibre",
      "segmentation-labels",
      "machine-learning-ready",
      "porosity",
      "cracks",
      "public-data"
    ],
    "fatigue_initiation_relevance": "Low",
    "notes": "How the crack in the 'Crack' volume was produced is not stated."
  },
  {
    "id": "comp-solvay-rolland-sfr-pa66-insitu-fatigue-srct",
    "title": "In situ synchrotron microtomography of fatigue damage mechanisms in short glass fibre reinforced PA66",
    "material_class": "Composite",
    "material": "Short glass fibre reinforced polyamide 66",
    "chemistry": {
      "basis": "nominal",
      "composition": {
        "fibre": "short glass fibre",
        "matrix": "polyamide 66"
      },
      "notes": ""
    },
    "processing": {
      "route": null,
      "parameters": null,
      "heat_treatment": null,
      "surface_condition": null
    },
    "techniques": [
      "Synchrotron CT"
    ],
    "acquisition": {
      "facility": "Synchrotron SOLEIL (beamline unverified)",
      "voxel_size_um": null,
      "volume_dimensions": null,
      "in_situ": true,
      "notes": ""
    },
    "microstructure": {
      "features_resolved": [
        "fibres",
        "fibre orientation",
        "cavities",
        "micro-cracks",
        "meso-cracks"
      ],
      "grain_size_um": null,
      "texture": null,
      "phases": null
    },
    "defects": {
      "types": [
        "matrix cavitation",
        "micro-cracks",
        "meso-cracks"
      ],
      "statistics": null
    },
    "mechanical_properties": {
      "yield_strength_MPa": null,
      "uts_MPa": null,
      "elongation_pct": null,
      "hardness": null,
      "modulus_GPa": null,
      "other": ""
    },
    "fatigue": {
      "tested": true,
      "test_type": "in-situ",
      "loading": "Cyclic loading with in situ SRCT (parameters per paper)",
      "results": "Elementary damage mechanisms, sequence and kinetics determined in 3D",
      "crack_initiation": "Matrix cavitation triggers all elementary damage mechanisms; characteristic damage length ~ spherulite size; local fibre configuration/orientation controls micro- and meso-crack orientation",
      "initiation_tracked_in_3d": true
    },
    "data_availability": {
      "status": "Paper only (figures)",
      "repository": null,
      "url": null,
      "doi": null,
      "size": null,
      "format": null,
      "license": null
    },
    "references": [
      {
        "citation": "Rolland H, Saintier N, Raphael I, Lenoir N, King A, Robert G. Fatigue damage mechanisms of short fiber reinforced PA66 as observed by in-situ synchrotron X-ray microtomography. Compos Part B 143 (2018) 217-229",
        "doi": "10.1016/j.compositesb.2017.12.051",
        "url": "https://hal.archives-ouvertes.fr/hal-02279832"
      }
    ],
    "tags": [
      "fatigue-initiation",
      "in-situ",
      "short-fibre",
      "thermoplastic",
      "synchrotron"
    ],
    "fatigue_initiation_relevance": "High",
    "notes": ""
  },
  {
    "id": "comp-lbnl-bale-sic-cmc-high-temperature-insitu-ct",
    "title": "Real-time in situ synchrotron micro-CT of crack damage in SiC-fibre ceramic matrix composites under load up to 1750 C",
    "material_class": "Composite",
    "material": "SiC-fibre ceramic matrix composite (textile/hybrid microstructure; precise system per paper)",
    "chemistry": {
      "basis": "nominal",
      "composition": {
        "fibre": "SiC fibre",
        "matrix": "ceramic (SiC-based; unverified)"
      },
      "notes": ""
    },
    "processing": {
      "route": null,
      "parameters": null,
      "heat_treatment": null,
      "surface_condition": null
    },
    "techniques": [
      "Synchrotron CT"
    ],
    "acquisition": {
      "facility": "ALS Beamline 8.3.2 (LBNL) with custom high-temperature tensile cell",
      "voxel_size_um": null,
      "volume_dimensions": null,
      "in_situ": true,
      "notes": "Spatial resolution below 1 um under load at temperature; tests up to 1750 C."
    },
    "microstructure": {
      "features_resolved": [
        "fibres",
        "tows",
        "matrix cracks"
      ],
      "grain_size_um": null,
      "texture": null,
      "phases": null
    },
    "defects": {
      "types": [
        "matrix microcracks",
        "fibre-matrix debonding",
        "fibre fracture"
      ],
      "statistics": null
    },
    "mechanical_properties": {
      "yield_strength_MPa": null,
      "uts_MPa": null,
      "elongation_pct": null,
      "hardness": null,
      "modulus_GPa": null,
      "other": ""
    },
    "fatigue": {
      "tested": false,
      "test_type": null,
      "loading": null,
      "results": null,
      "crack_initiation": "Sequences of microcrack damage resolved as cracks grew under load at high temperature; microstructure contains and impedes many small cracks",
      "initiation_tracked_in_3d": true
    },
    "data_availability": {
      "status": "Paper only (figures)",
      "repository": null,
      "url": null,
      "doi": null,
      "size": null,
      "format": null,
      "license": null
    },
    "references": [
      {
        "citation": "Bale HA, Haboub A, MacDowell AA, Nasiatka JR, Parkinson DY, Cox BN, Marshall DB, Ritchie RO. Real-time quantitative imaging of failure events in materials under load at temperatures above 1,600 C. Nature Materials 12 (2013) 40-46",
        "doi": "10.1038/nmat3497"
      },
      {
        "citation": "ALS News: ALS ceramics materials research advances engine performance (2012)",
        "url": "https://als.lbl.gov/als-ceramics-materials-research-advances-engine-performance/"
      }
    ],
    "tags": [
      "CMC",
      "high-temperature",
      "in-situ",
      "synchrotron",
      "crack-growth"
    ],
    "fatigue_initiation_relevance": "Medium",
    "notes": ""
  },
  {
    "id": "comp-cea-chateau-sicf-sic-minicomposite-insitu-ct",
    "title": "In situ synchrotron microtomography tensile test of a SiCf/SiC minicomposite: matrix cracking and fibre breaks",
    "material_class": "Composite",
    "material": "SiCf/SiC minicomposite (single tow)",
    "chemistry": {
      "basis": "nominal",
      "composition": {
        "fibre": "SiC fibre",
        "matrix": "SiC (CVI; unverified)"
      },
      "notes": ""
    },
    "processing": {
      "route": null,
      "parameters": null,
      "heat_treatment": null,
      "surface_condition": null
    },
    "techniques": [
      "Synchrotron CT"
    ],
    "acquisition": {
      "facility": "ESRF ID19",
      "voxel_size_um": null,
      "volume_dimensions": null,
      "in_situ": true,
      "notes": "3D images at six successive load levels; plus radiographs of full 14 mm length under load and after failure."
    },
    "microstructure": {
      "features_resolved": [
        "fibres",
        "matrix cracks",
        "fibre breaks"
      ],
      "grain_size_um": null,
      "texture": null,
      "phases": null
    },
    "defects": {
      "types": [
        "matrix cracks",
        "fibre breaks"
      ],
      "statistics": "Few fibre breaks before ultimate failure, homogeneously distributed; break density increases near the fatal matrix crack"
    },
    "mechanical_properties": {
      "yield_strength_MPa": null,
      "uts_MPa": null,
      "elongation_pct": null,
      "hardness": null,
      "modulus_GPa": null,
      "other": ""
    },
    "fatigue": {
      "tested": false,
      "test_type": null,
      "loading": null,
      "results": null,
      "crack_initiation": "Matrix cracks propagate slowly and discontinuously even after crack saturation",
      "initiation_tracked_in_3d": true
    },
    "data_availability": {
      "status": "Paper only (figures)",
      "repository": null,
      "url": null,
      "doi": null,
      "size": null,
      "format": null,
      "license": null
    },
    "references": [
      {
        "citation": "Chateau C, Gelebart L, Bornert M, Crepin J, Boller E, Sauder C, Ludwig W. In situ X-ray microtomography characterization of damage in SiCf/SiC minicomposites. Compos Sci Technol 71 (2011) 916-924",
        "doi": "10.1016/j.compscitech.2011.02.008"
      }
    ],
    "tags": [
      "CMC",
      "in-situ",
      "synchrotron",
      "matrix-cracks",
      "fibre-breaks"
    ],
    "fatigue_initiation_relevance": "Medium",
    "notes": ""
  },
  {
    "id": "comp-asu-hruby-sicp-al2080-fatigue-crack-growth-insitu-ct",
    "title": "In situ synchrotron tomography of fatigue crack growth in SiC particle reinforced 2080 Al at R=0.1 and 0.6",
    "material_class": "Composite",
    "material": "2080 Al alloy / SiC particle metal matrix composite",
    "chemistry": {
      "basis": "nominal",
      "composition": {
        "reinforcement": "SiC particles",
        "matrix": "2080 Al alloy"
      },
      "notes": ""
    },
    "processing": {
      "route": null,
      "parameters": null,
      "heat_treatment": null,
      "surface_condition": null
    },
    "techniques": [
      "Synchrotron CT"
    ],
    "acquisition": {
      "facility": "Synchrotron (APS, Argonne; beamline unverified - co-authors Xiao & De Carlo)",
      "voxel_size_um": null,
      "volume_dimensions": null,
      "in_situ": true,
      "notes": ""
    },
    "microstructure": {
      "features_resolved": [
        "SiC particles",
        "fatigue crack"
      ],
      "grain_size_um": null,
      "texture": null,
      "phases": null
    },
    "defects": {
      "types": [
        "fatigue crack",
        "particle fracture",
        "particle-matrix interface damage"
      ],
      "statistics": null
    },
    "mechanical_properties": {
      "yield_strength_MPa": null,
      "uts_MPa": null,
      "elongation_pct": null,
      "hardness": null,
      "modulus_GPa": null,
      "other": ""
    },
    "fatigue": {
      "tested": true,
      "test_type": "crack growth",
      "loading": "In situ fatigue crack growth at R=0.1 and R=0.6",
      "results": "3D/4D renderings of particles and crack; quantification of crack-particle interactions",
      "crack_initiation": "Crack growth path/particle interaction quantified in 3D (details per paper)",
      "initiation_tracked_in_3d": true
    },
    "data_availability": {
      "status": "Paper only (figures)",
      "repository": null,
      "url": null,
      "doi": null,
      "size": null,
      "format": null,
      "license": null
    },
    "references": [
      {
        "citation": "Hruby P, Singh SS, Williams JJ, Xiao X, De Carlo F, Chawla N. Fatigue crack growth in SiC particle reinforced Al alloy matrix composites at high and low R-ratios by in situ X-ray synchrotron tomography. Int J Fatigue 68 (2014) 136-143",
        "doi": "10.1016/j.ijfatigue.2014.05.010"
      }
    ],
    "tags": [
      "MMC",
      "fatigue-crack-growth",
      "in-situ",
      "synchrotron",
      "4D"
    ],
    "fatigue_initiation_relevance": "High",
    "notes": ""
  },
  {
    "id": "comp-manchester-sinclair-ti6al4v-scs6-fatigue-bridging",
    "title": "Synchrotron tomography and strain mapping of bridging fibres in fatigue-cracked Ti-6Al-4V/SCS-6 SiC fibre composite",
    "material_class": "Composite",
    "material": "Ti-6Al-4V matrix / SCS-6 SiC monofilament composite",
    "chemistry": {
      "basis": "nominal",
      "composition": {
        "fibre": "SCS-6 SiC monofilament",
        "matrix": "Ti-6Al-4V"
      },
      "notes": ""
    },
    "processing": {
      "route": null,
      "parameters": null,
      "heat_treatment": null,
      "surface_condition": null
    },
    "techniques": [
      "Synchrotron CT"
    ],
    "acquisition": {
      "facility": "Synchrotron (ESRF likely; unverified)",
      "voxel_size_um": null,
      "volume_dimensions": null,
      "in_situ": true,
      "notes": "High-resolution tomography combined with ply-by-ply diffraction strain mapping."
    },
    "microstructure": {
      "features_resolved": [
        "fibres",
        "fatigue crack",
        "broken fibres in bridging zone"
      ],
      "grain_size_um": null,
      "texture": null,
      "phases": null
    },
    "defects": {
      "types": [
        "fatigue crack",
        "fibre fractures",
        "interface debonding"
      ],
      "statistics": null
    },
    "mechanical_properties": {
      "yield_strength_MPa": null,
      "uts_MPa": null,
      "elongation_pct": null,
      "hardness": null,
      "modulus_GPa": null,
      "other": ""
    },
    "fatigue": {
      "tested": true,
      "test_type": "crack growth",
      "loading": "Fatigue pre-cracked specimens, loaded/unloaded for strain mapping",
      "results": "Stress partitioning between bridging and broken fibres; interfacial frictional sliding stress decreases ~linearly towards crack plane; reverse sliding on unloading",
      "crack_initiation": "Matrix fatigue crack bridged by intact fibres; fibre fractures in ply 1 of one sample",
      "initiation_tracked_in_3d": true
    },
    "data_availability": {
      "status": "Paper only (figures)",
      "repository": null,
      "url": null,
      "doi": null,
      "size": null,
      "format": null,
      "license": null
    },
    "references": [
      {
        "citation": "Sinclair R, Preuss M, Maire E, Buffiere JY, Bowen P, Withers PJ. The effect of fibre fractures in the bridging zone of fatigue cracked Ti-6Al-4V/SiC fibre composites. Acta Mater 52 (2004)",
        "doi": "10.1016/j.actamat.2003.11.024"
      },
      {
        "citation": "Sinclair R, Preuss M, Withers PJ. Imaging and strain mapping fibre by fibre in the vicinity of a fatigue crack in a Ti/SiC fibre composite. Mater Sci Technol (2005)",
        "doi": "10.1179/174328005x14375"
      }
    ],
    "tags": [
      "MMC",
      "fatigue-crack-growth",
      "fibre-bridging",
      "synchrotron",
      "strain-mapping"
    ],
    "fatigue_initiation_relevance": "Medium",
    "notes": ""
  }
]
