Repository: danishabbir/MMD

# Material Microstructure Dataset (MMD)

A curated catalog of **3D microstructure and defect reconstructions of structural materials**
(X-ray CT, micro-CT, synchrotron CT, diffraction contrast tomography, HEDM/3DXRD, 3D EBSD and
serial sectioning). Each record links the 3D data to the material's **chemistry**, **processing
parameters**, **mechanical properties** and, where measured, **fatigue behaviour and fatigue crack
initiation sites**.

The catalog comes with a static web gallery for browsing, filtering and inspecting the records.

File: data/records/conventional_ct.json (part 2 of 2)
[
        "citation": "Herbig M., King A., Reischig P., Proudhon H., Lauridsen E.M., Marrow J., Buffiere J.-Y., Ludwig W., 3-D growth of a short fatigue crack within a polycrystalline microstructure studied using combined diffraction and phase-contrast X-ray tomography, Acta Materialia 59 (2011) 590-601",
        "doi": "10.1016/j.actamat.2010.09.063",
        "url": "https://hereon.de/imperia/md/content/gkss/zentrale_einrichtungen/bibliothek/journals/2010/Herbig-actmat.pdf"
      }
    ],
    "tags": [
      "grain-scale",
      "in-situ",
      "DCT",
      "short-crack",
      "crystallographic"
    ],
    "fatigue_initiation_relevance": "High",
    "notes": "Benchmark grain-resolved short crack dataset."
  },
  {
    "id": "conv-ti64-forged-vhcf-internal-cracks-spring8",
    "title": "Internal VHCF crack initiation and growth in forged Ti-6Al-4V tracked by SPring-8 BL20XU micro/nano-CT",
    "material_class": "Ti alloy",
    "material": "Ti-6Al-4V (alpha+beta), forged bar",
    "chemistry": {
      "basis": "wt%",
      "composition": {
        "Al": 6.12,
        "V": 4.27,
        "O": 0.16,
        "N": 0.002,
        "C": 0.02,
        "Fe": 0.15,
        "H": 0.0029,
        "Ti": "bal."
      },
      "notes": "Daido Steel material (Xue et al. 2022)"
    },
    "processing": {
      "route": "Forged",
      "parameters": "phi780 mm ingot forged to phi440 mm then gyratory forged to phi20 mm bars",
      "heat_treatment": "Solution 1203 K/1 h (3.6 ks), air cool; age 978 K/2 h (7.2 ks), air cool",
      "surface_condition": "Machined/polished small specimens (phi0.7 and phi1.8 mm)"
    },
    "techniques": [
      "Synchrotron CT",
      "Nano-CT",
      "Phase-contrast CT"
    ],
    "acquisition": {
      "facility": "SPring-8 BL20XU",
      "voxel_size_um": 0.51,
      "volume_dimensions": "micro-CT FOV 1.0x1.0 mm (Xue 2022) / 3x2.5 mm with 1.45 um pixel (Yoshinaka 2023); nano-CT FOV ~57 um",
      "in_situ": false,
      "notes": "Interrupted ex situ (fatigue machine off-beam). Micro-CT 30 keV, 1800 projections; nano-CT (Zernike phase contrast) 65.4 nm voxel (Xue 2022) / 32.7 nm pixel (Yoshinaka 2023)"
    },
    "microstructure": {
      "features_resolved": [
        "cracks",
        "phases",
        "grains"
      ],
      "grain_size_um": "~10 (primary alpha 9.8, alpha/beta colonies 9.3)",
      "texture": "",
      "phases": "Equiaxed alpha + lamellar alpha/beta"
    },
    "defects": {
      "types": [
        "cracks"
      ],
      "statistics": "Yoshinaka 2023: 28 cracks (27 internal, 1 surface) in phi1.8x2.5 mm volume; initial crack lengths 8.0-31.5 um (mean 16.4 um)"
    },
    "mechanical_properties": {
      "yield_strength_MPa": 860,
      "uts_MPa": 943,
      "elongation_pct": 17,
      "hardness": "316 HV",
      "modulus_GPa": null,
      "other": "Reduction of area 40%"
    },
    "fatigue": {
      "tested": true,
      "test_type": "VHCF",
      "loading": "Uniaxial, R=0.1, sigma_max 650 MPa (800 MPa for nano-CT specimen), 140-400 Hz",
      "results": "Average Nf ~2-3e7 at 650 MPa (phi1.8 mm); internal crack initiation life 5.0e6-1.8e7 cycles (20-70% of life); internal crack growth <1e-10 m/cycle, vacuum-like",
      "crack_initiation": "Internal alpha-phase facets distributed throughout the volume; internal cracks initiate as early as surface cracks but grow far slower; blunt crack tip and load-independent CTOD for internal cracks. Tracked in 3D.",
      "initiation_tracked_in_3d": true
    },
    "data_availability": {
      "status": "Paper only (figures)",
      "repository": "NIMS MDR (manuscript only, no CT data)",
      "url": "https://mdr.nims.go.jp/datasets/38d6a014-951a-46e0-b1ed-2b064de95723",
      "doi": "10.48505/nims.4753",
      "size": null,
      "format": null,
      "license": "In Copyright (Wiley self-archiving)"
    },
    "references": [
      {
        "citation": "Yoshinaka F., Nakamura T., Takeuchi A., Uesugi M., Uesugi K., Initiation and growth behaviour of small internal fatigue cracks in Ti-6Al-4V via synchrotron radiation microcomputed tomography, Fatigue Fract. Eng. Mater. Struct. 42 (2019) 2093-2105",
        "doi": "10.1111/ffe.13085",
        "url": null
      },
      {
        "citation": "Xue G., Tomoda Y., Nakamura T., et al., Detection of small internal fatigue cracks in Ti-6Al-4V via synchrotron radiation nanocomputed tomography, Fatigue Fract. Eng. Mater. Struct. 45 (2022) 2693-2702",
        "doi": "10.1111/ffe.13765",
        "url": "https://hdl.handle.net/2115/90221"
      },
      {
        "citation": "Yoshinaka F., Nakamura T., Oguma H., Fujimura N., Takeuchi A., Uesugi M., Uesugi K., Characterization of internal fatigue crack initiation in Ti-6Al-4V alloy via synchrotron radiation X-ray computed tomography, Fatigue Fract. Eng. Mater. Struct. 46 (2023) 2338-2347",
        "doi": "10.1111/ffe.13957",
        "url": "https://mdr.nims.go.jp/datasets/38d6a014-951a-46e0-b1ed-2b064de95723"
      }
    ],
    "tags": [
      "fatigue-initiation",
      "VHCF",
      "internal-crack",
      "SPring-8",
      "nano-CT",
      "wrought"
    ],
    "fatigue_initiation_relevance": "High",
    "notes": "Natural (defect-free) microstructural initiation in conventional Ti64."
  },
  {
    "id": "conv-ti64-short-crack-closure-toda",
    "title": "3D short fatigue crack closure in Ti-6Al-4V by ultra-high-resolution X-ray microtomography",
    "material_class": "Ti alloy",
    "material": "Ti-6Al-4V",
    "chemistry": {
      "basis": "nominal",
      "composition": {
        "Al": 6,
        "V": 4,
        "Ti": "bal."
      },
      "notes": "Nominal"
    },
    "processing": {
      "route": "Wrought",
      "parameters": "Not verified",
      "heat_treatment": null,
      "surface_condition": null
    },
    "techniques": [
      "Synchrotron CT"
    ],
    "acquisition": {
      "facility": "Synchrotron (SPring-8 likely given authors; unverified)",
      "voxel_size_um": null,
      "volume_dimensions": null,
      "in_situ": true,
      "notes": "Ultra-high-resolution XMT"
    },
    "microstructure": {
      "features_resolved": [
        "cracks",
        "phases",
        "grains"
      ],
      "grain_size_um": "",
      "texture": "",
      "phases": "alpha + beta"
    },
    "defects": {
      "types": [
        "cracks"
      ],
      "statistics": ""
    },
    "mechanical_properties": {
      "yield_strength_MPa": null,
      "uts_MPa": null,
      "elongation_pct": null,
      "hardness": null,
      "modulus_GPa": null,
      "other": ""
    },
    "fatigue": {
      "tested": true,
      "test_type": "crack growth",
      "loading": "Not verified",
      "results": "Inhomogeneous plasticity- and roughness-induced closure along 3D front; Schmid factor strongest influence on local growth rate (surrogate statistical analysis)",
      "crack_initiation": "Short crack interacting with alpha/alpha and alpha/alpha+beta boundaries (tilt/twist)",
      "initiation_tracked_in_3d": false
    },
    "data_availability": {
      "status": "Paper only (figures)",
      "repository": null,
      "url": null,
      "doi": null,
      "size": null,
      "format": null,
      "license": "Article open access (per OpenAlex)"
    },
    "references": [
      {
        "citation": "Tubei V., Toda H., Ketanond W., Fujihara H., Takakuwa O., Takeuchi A., Uesugi M., Direct observation of three-dimensional short fatigue crack closure behavior in Ti-6Al-4V alloy using ultra-high-resolution X-ray microtomography, Int. J. Fatigue 168 (2023) 107428",
        "doi": "10.1016/j.ijfatigue.2022.107428",
        "url": null
      }
    ],
    "tags": [
      "short-crack",
      "crack-closure",
      "in-situ",
      "grain-scale"
    ],
    "fatigue_initiation_relevance": "Medium",
    "notes": "Abstract-level verification only; processing route of Ti64 not verified."
  },
  {
    "id": "conv-nodular-cast-iron-crack-closure-dvc",
    "title": "In situ synchrotron CT + DVC of 3D fatigue crack propagation and closure in nodular graphite cast iron",
    "material_class": "Cast iron",
    "material": "Nodular (spheroidal graphite) cast iron",
    "chemistry": {
      "basis": "nominal",
      "composition": {},
      "notes": "Grade not verified"
    },
    "processing": {
      "route": "Cast",
      "parameters": "Two small-size specimens",
      "heat_treatment": null,
      "surface_condition": null
    },
    "techniques": [
      "Synchrotron CT"
    ],
    "acquisition": {
      "facility": "ESRF (beamline unverified)",
      "voxel_size_um": null,
      "volume_dimensions": null,
      "in_situ": true,
      "notes": "Graphite nodules used as natural DVC markers"
    },
    "microstructure": {
      "features_resolved": [
        "phases",
        "cracks",
        "pores"
      ],
      "grain_size_um": "",
      "texture": "",
      "phases": "Ferritic/pearlitic matrix + graphite nodules (matrix not verified)"
    },
    "defects": {
      "types": [
        "cracks",
        "graphite nodules"
      ],
      "statistics": ""
    },
    "mechanical_properties": {
      "yield_strength_MPa": null,
      "uts_MPa": null,
      "elongation_pct": null,
      "hardness": null,
      "modulus_GPa": null,
      "other": ""
    },
    "fatigue": {
      "tested": true,
      "test_type": "crack growth",
      "loading": "In situ fatigue crack propagation",
      "results": "SIFs extracted from DVC displacement fields agree with literature; non-uniform closure along front causes asymmetric arrest/growth",
      "crack_initiation": "Growth study (closure); not initiation",
      "initiation_tracked_in_3d": false
    },
    "data_availability": {
      "status": "Paper only (figures)",
      "repository": null,
      "url": "https://hal.science/hal-00453971",
      "doi": null,
      "size": null,
      "format": null,
      "license": null
    },
    "references": [
      {
        "citation": "Limodin N., Rethore J., Buffiere J.-Y., Hild F., Roux S., Ludwig W., Rannou J., Gravouil A., Influence of closure on the 3D propagation of fatigue cracks in a nodular cast iron investigated by X-ray tomography and 3D volume correlation, Acta Materialia 58 (2010) 2957-2967",
        "doi": "10.1016/j.actamat.2010.01.024",
        "url": "https://hal.science/hal-00453971"
      }
    ],
    "tags": [
      "in-situ",
      "DVC",
      "cast-iron",
      "crack-closure"
    ],
    "fatigue_initiation_relevance": "Medium",
    "notes": "material_class 'Other' = cast iron. Follow-up: Liu & Hild, Eng. Fract. Mech. 296 (2024) 109824, doi 10.1016/j.engfracmech.2023.109824."
  },
  {
    "id": "conv-ggg40-nodular-cast-iron-microct-zenodo",
    "title": "Nodular cast iron GGG40 lab micro-CT at 1, 3 and 11 um voxel (raw projections + reconstructions)",
    "material_class": "Cast iron",
    "material": "Nodular cast iron GGG40 (EN-GJS-400)",
    "chemistry": {
      "basis": "nominal",
      "composition": {},
      "notes": ""
    },
    "processing": {
      "route": "Cast",
      "parameters": "",
      "heat_treatment": null,
      "surface_condition": null
    },
    "techniques": [
      "Micro-CT"
    ],
    "acquisition": {
      "facility": "Zeiss Xradia Versa 510, UFF micro-CT facility (Brazil)",
      "voxel_size_um": 1.0,
      "volume_dimensions": "1024^3 reconstructions at 1, 3 and 11 um voxel",
      "in_situ": false,
      "notes": "160 kV, 10 W; 1600 projections (1 um) / 3200 projections (3 and 11 um)"
    },
    "microstructure": {
      "features_resolved": [
        "phases",
        "pores"
      ],
      "grain_size_um": "",
      "texture": "",
      "phases": "Graphite nodules in iron matrix"
    },
    "defects": {
      "types": [
        "graphite nodules",
        "pores"
      ],
      "statistics": ""
    },
    "mechanical_properties": {
      "yield_strength_MPa": null,
      "uts_MPa": null,
      "elongation_pct": null,
      "hardness": null,
      "modulus_GPa": null,
      "other": ""
    },
    "fatigue": {
      "tested": false,
      "test_type": null,
      "loading": null,
      "results": null,
      "crack_initiation": null,
      "initiation_tracked_in_3d": false
    },
    "data_availability": {
      "status": "Public download",
      "repository": "Zenodo",
      "url": "https://zenodo.org/records/3858516",
      "doi": "10.5281/zenodo.3858516",
      "size": "~25 GB total (8-bit zips ~0.4-0.6 GB each; .txrm/.txm raw)",
      "format": "8-bit image zips, Zeiss .txrm projections, .txm reconstructions",
      "license": "CC-BY 4.0"
    },
    "references": [
      {
        "citation": "Pereira A., Anflor C., Betancur A., Leiderman R., ds-uct-001: Cast Iron GGG40: X-Ray micro-CT of a nodular cast iron sample class GGG40, Zenodo (2020)",
        "doi": "10.5281/zenodo.3858516",
        "url": "https://zenodo.org/records/3858516"
      }
    ],
    "tags": [
      "public-data",
      "cast-iron",
      "multi-resolution",
      "machine-learning-ready"
    ],
    "fatigue_initiation_relevance": "Low",
    "notes": "Useful for graphite/pore segmentation and image-based modelling; no fatigue data."
  },
  {
    "id": "conv-am60-hpdc-porosity-fatigue-xct",
    "title": "Porosity and strain-controlled fatigue of HPDC AM60 magnesium shock towers with XCT",
    "material_class": "Mg alloy",
    "material": "AM60 (Mg-Al-Mn) high pressure die cast",
    "chemistry": {
      "basis": "nominal",
      "composition": {
        "Al": 6,
        "Mn": "(minor)",
        "Mg": "bal."
      },
      "notes": "Nominal from designation"
    },
    "processing": {
      "route": "Cast",
      "parameters": "HPDC prototype shock tower components",
      "heat_treatment": null,
      "surface_condition": "Machined"
    },
    "techniques": [
      "X-ray CT"
    ],
    "acquisition": {
      "facility": "Laboratory XCT (not verified)",
      "voxel_size_um": null,
      "volume_dimensions": null,
      "in_situ": false,
      "notes": ""
    },
    "microstructure": {
      "features_resolved": [
        "pores",
        "cracks"
      ],
      "grain_size_um": "",
      "texture": "",
      "phases": ""
    },
    "defects": {
      "types": [
        "gas pores",
        "shrinkage pores"
      ],
      "statistics": "Pore size, shape and orientation analysed (values not extracted)"
    },
    "mechanical_properties": {
      "yield_strength_MPa": null,
      "uts_MPa": null,
      "elongation_pct": null,
      "hardness": null,
      "modulus_GPa": null,
      "other": ""
    },
    "fatigue": {
      "tested": true,
      "test_type": "LCF",
      "loading": "Strain-controlled fatigue",
      "results": "Fatigue life inversely related to size of crack-initiating pore",
      "crack_initiation": "Near-surface pores at machined surface; XCT linked pores to initiation (confirmed by SEM)",
      "initiation_tracked_in_3d": true
    },
    "data_availability": {
      "status": "Paper only (figures)",
      "repository": null,
      "url": "https://experts.mcmaster.ca/scholarly-works/96679",
      "doi": null,
      "size": null,
      "format": null,
      "license": null
    },
    "references": [
      {
        "citation": "Yang Z., Kang J., Wilkinson D.S., The Effect of Porosity on Fatigue of Die Cast AM60, Metall. Mater. Trans. A 47 (2016) 3464-3472",
        "doi": "10.1007/s11661-016-3511-x",
        "url": "https://experts.mcmaster.ca/scholarly-works/96679"
      }
    ],
    "tags": [
      "fatigue-initiation",
      "porosity",
      "cast",
      "HPDC",
      "magnesium"
    ],
    "fatigue_initiation_relevance": "High",
    "notes": "Details from abstract; also M.A.Sc. thesis Z. Yang (McMaster 2015), handle 11375/18425."
  },
  {
    "id": "conv-cast-ni-in100-rene125-shrinkage-fatigue",
    "title": "Fatigue from spongy shrinkage clusters in cast IN100 and Rene 125 with XCT-based FE models",
    "material_class": "Ni superalloy",
    "material": "Inconel 100 (IN100) and Rene 125, as-cast",
    "chemistry": {
      "basis": "wt%",
      "composition": {
        "IN100": {
          "Al": 4.9,
          "B": 0.02,
          "C": 0.07,
          "Co": 18.2,
          "Cr": 12.1,
          "Mo": 3.22,
          "Ti": 4.2,
          "V": 0.7,
          "Zr": 0.07,
          "Ni": "bal."
        },
        "Rene125": {
          "Al": 5.0,
          "B": 0.02,
          "C": 0.1,
          "Co": 10.0,
          "Cr": 9.0,
          "Mo": 2.0,
          "Ti": 2.5,
          "V": 0.7,
          "Zr": 0.05,
          "Ta": 4.0,
          "Hf": 1.5,
          "W": 7,
          "Ni": "bal."
        }
      },
      "notes": "Two alloys; per Table 1 of arXiv 2407.19519"
    },
    "processing": {
      "route": "Cast",
      "parameters": "Casting route (equiaxed/DS) not stated in extracted text; cylindrical (3.7/4.37 mm gauge) and flat (2 mm) specimens",
      "heat_treatment": null,
      "surface_condition": null
    },
    "techniques": [
      "X-ray CT"
    ],
    "acquisition": {
      "facility": "Lab Nikon XT H 450 (150 kV)",
      "voxel_size_um": 20.0,
      "volume_dimensions": "gauge volumes ~130-570 mm3",
      "in_situ": false,
      "notes": "~25 um voxel for IN100, ~20 um for Rene 125; image-based FE meshes of all real defects"
    },
    "microstructure": {
      "features_resolved": [
        "pores"
      ],
      "grain_size_um": "",
      "texture": "",
      "phases": "gamma/gamma-prime"
    },
    "defects": {
      "types": [
        "shrinkage pores",
        "defect clusters",
        "oxide inclusions"
      ],
      "statistics": "IN100: porosity 0.36-0.69%, largest defect 0.89-1.50 mm. R125 cylinders: 0.08-1.71%, largest 0.69-3.13 mm; validation 0.02-0.09%, 0.25-0.72 mm; flats 0.007-0.038%, 0.12-0.16 mm. ASTM E2660 grades 5-8"
    },
    "mechanical_properties": {
      "yield_strength_MPa": null,
      "uts_MPa": null,
      "elongation_pct": null,
      "hardness": null,
      "modulus_GPa": null,
      "other": ""
    },
    "fatigue": {
      "tested": true,
      "test_type": "HCF",
      "loading": "Force-controlled, R=0, 80 Hz (20 Hz for validation), IN100 at 750 C (175-240 MPa amplitude), R125 at 700 C (120-250 MPa); 19 specimens",
      "results": "IN100 lives 8e3-7.7e4; R125 338 to ~1.9e6 cycles; energy-based non-local model predicts within factor 3",
      "crack_initiation": "Multiple cracks from spongy shrinkage clusters; ligaments break early but do not control life; one flat specimen failed from oxide inclusion linked to pore",
      "initiation_tracked_in_3d": false
    },
    "data_availability": {
      "status": "Paper only (figures)",
      "repository": null,
      "url": "https://arxiv.org/abs/2407.19519",
      "doi": null,
      "size": null,
      "format": null,
      "license": null
    },
    "references": [
      {
        "citation": "Kalkur Matpadi Raghavendra A., Maurel V., Marcin L., Proudhon H., Fatigue life prediction at mesoscopic scale of samples containing casting defects: A novel energy based non-local model, Int. J. Fatigue (2024) 108485",
        "doi": "10.1016/j.ijfatigue.2024.108485",
        "url": "https://arxiv.org/abs/2407.19519"
      }
    ],
    "tags": [
      "fatigue-initiation",
      "porosity",
      "cast",
      "high-temperature",
      "image-based-FE"
    ],
    "fatigue_initiation_relevance": "High",
    "notes": "Text mentions lives up to 2e7 while table max ~2e6 (inconsistency noted)."
  },
  {
    "id": "conv-ni-superalloy-casting-voids-tensile-zenodo",
    "title": "Casting voids in a 2nd-generation Ni superalloy before/after tensile deformation (Xradia Versa 520 XCT, Zenodo)",
    "material_class": "Ni superalloy",
    "material": "Second-generation Ni-base superalloy, as-cast",
    "chemistry": {
      "basis": "nominal",
      "composition": {},
      "notes": "Grade not verified"
    },
    "processing": {
      "route": "Cast",
      "parameters": "Notched tensile samples",
      "heat_treatment": null,
      "surface_condition": null
    },
    "techniques": [
      "X-ray CT"
    ],
    "acquisition": {
      "facility": "Zeiss Xradia Versa 520, Henry Moseley X-ray Imaging Facility (Univ. Manchester)",
      "voxel_size_um": null,
      "volume_dimensions": null,
      "in_situ": false,
      "notes": "Pre- and post-deformation scans"
    },
    "microstructure": {
      "features_resolved": [
        "pores"
      ],
      "grain_size_um": "",
      "texture": "",
      "phases": ""
    },
    "defects": {
      "types": [
        "interdendritic casting voids"
      ],
      "statistics": "Void fraction 0.15 (+/-0.001) vol% as-cast, 0.21 vol% after tensile deformation"
    },
    "mechanical_properties": {
      "yield_strength_MPa": null,
      "uts_MPa": null,
      "elongation_pct": null,
      "hardness": null,
      "modulus_GPa": null,
      "other": "Room temperature tensile; crystal plasticity triaxiality study"
    },
    "fatigue": {
      "tested": false,
      "test_type": null,
      "loading": null,
      "results": null,
      "crack_initiation": null,
      "initiation_tracked_in_3d": false
    },
    "data_availability": {
      "status": "Public download",
      "repository": "Zenodo",
      "url": "https://zenodo.org/records/4432446",
      "doi": "10.5281/zenodo.4432446",
      "size": "~4 GB",
      "format": "Zeiss .txm reconstructions + .mat figure data",
      "license": "CC-BY 4.0"
    },
    "references": [
      {
        "citation": "Xu Z., Britton T.B., Guo Y., Casting voids in nickel superalloy and the mechanical behaviour under room temperature tensile deformation, Mater. Sci. Eng. A 806 (2021) 140800",
        "doi": "10.1016/j.msea.2021.140800",
        "url": "http://hdl.handle.net/10044/1/87983"
      }
    ],
    "tags": [
      "public-data",
      "porosity",
      "cast",
      "void-growth"
    ],
    "fatigue_initiation_relevance": "Low",
    "notes": "Tensile, not fatigue; useful pore-population data."
  },
  {
    "id": "conv-rcf-bidisc-crack-ct-zenodo",
    "title": "3D lab and synchrotron CT of rolling-contact-fatigue cracks from artificial defects in bi-disc steel specimens (IDERPLANE)",
    "material_class": "Steel",
    "material": "Steel (grade not verified), heat treated and untreated conditions",
    "chemistry": {
      "basis": "nominal",
      "composition": {},
      "notes": ""
    },
    "processing": {
      "route": "Wrought",
      "parameters": "Bi-disc RCF; two cylindrical artificial defects of various depth and diameter machined on rolling track",
      "heat_treatment": "Two conditions: heat treated and untreated (details unverified)",
      "surface_condition": "Machined"
    },
    "techniques": [
      "Micro-CT",
      "Synchrotron CT"
    ],
    "acquisition": {
      "facility": "Lab CT (INSA Lyon) + synchrotron (beamline not verified)",
      "voxel_size_um": null,
      "volume_dimensions": null,
      "in_situ": false,
      "notes": "Thin slabs containing the rolling surface near defects cut from discs and scanned"
    },
    "microstructure": {
      "features_resolved": [
        "cracks"
      ],
      "grain_size_um": "",
      "texture": "",
      "phases": ""
    },
    "defects": {
      "types": [
        "artificial defects",
        "cracks"
      ],
      "statistics": ""
    },
    "mechanical_properties": {
      "yield_strength_MPa": null,
      "uts_MPa": null,
      "elongation_pct": null,
      "hardness": null,
      "modulus_GPa": null,
      "other": ""
    },
    "fatigue": {
      "tested": true,
      "test_type": "HCF",
      "loading": "Rolling contact fatigue (bi-disc), several normal pressures; stopped at spalling or 1e6/1e7 cycles",
      "results": "Mode II shear-driven crack growth dominant (Zani et al.)",
      "crack_initiation": "Subsurface cracks at bottom of artificial holes; sizes measured in 3D along two directions",
      "initiation_tracked_in_3d": true
    },
    "data_availability": {
      "status": "Public download",
      "repository": "Zenodo",
      "url": "https://zenodo.org/records/6424223",
      "doi": "10.5281/zenodo.6424223",
      "size": "~27 GB (v. 6424223, 28 TIFF stacks); earlier version 10.5281/zenodo.6351387 ~16 GB",
      "format": "TIFF stacks (Lab and Syn per specimen)",
      "license": "CC-BY 4.0"
    },
    "references": [
      {
        "citation": "Xiao C., Buffiere J.-Y., Mazzu A., Results of the 3D detection of cracks in tested disc-shaped specimens, Zenodo (2022)",
        "doi": "10.5281/zenodo.6424223",
        "url": "https://zenodo.org/records/6424223"
      },
      {
        "citation": "Zani N., Rao P.M., Foletti S., Buffiere J.-Y., Mazzu A., Beretta S., Threshold and propagation of defects under RCF: an experimental approach, Procedia Structural Integrity 76 (2026) 59-66",
        "doi": "10.1016/j.prostr.2025.12.287",
        "url": null
      },
      {
        "citation": "Xiao C., Buffiere J.-Y., Neural network segmentation methods for fatigue crack images obtained with X-ray tomography, Eng. Fract. Mech. 252 (2021) 107823",
        "doi": "10.1016/j.engfracmech.2021.107823",
        "url": null
      }
    ],
    "tags": [
      "public-data",
      "rolling-contact-fatigue",
      "cracks",
      "machine-learning-ready",
      "steel"
    ],
    "fatigue_initiation_relevance": "Medium",
    "notes": "Steel grade not verified; link between EFM 2021 segmentation paper and this exact dataset not confirmed."
  },
  {
    "id": "conv-suj2-mns-rcf-laminography-spring8",
    "title": "4D rolling contact fatigue flaking from MnS inclusions in high-S bearing steel by synchrotron laminography (SPring-8)",
    "material_class": "Steel",
    "material": "Modified JIS SUJ2 high-carbon chromium bearing steel, high sulfur",
    "chemistry": {
      "basis": "wt%",
      "composition": {
        "S": "0.020 or 0.049"
      },
      "notes": "Intentionally high S to promote MnS inclusions; other elements per SUJ2 nominal (not extracted)"
    },
    "processing": {
      "route": "Forged",
      "parameters": "Forged bar; MnS aligned in forging direction; S-type (perpendicular to surface) and T-type (parallel) inclusion orientations",
      "heat_treatment": "Not extracted",
      "surface_condition": "Plate specimens"
    },
    "techniques": [
      "Laminography",
      "Synchrotron CT"
    ],
    "acquisition": {
      "facility": "SPring-8 undulator beamline (laminography)",
      "voxel_size_um": null,
      "volume_dimensions": null,
      "in_situ": false,
      "notes": "Interrupted RCF tests next to experimental hatch; 37 keV, tilt angle 30 deg"
    },
    "microstructure": {
      "features_resolved": [
        "inclusions",
        "cracks"
      ],
      "grain_size_um": "",
      "texture": "",
      "phases": ""
    },
    "defects": {
      "types": [
        "MnS inclusions",
        "cracks"
      ],
      "statistics": "Stringer MnS of various length/width; e.g. 30 um inclusion initiation"
    },
    "mechanical_properties": {
      "yield_strength_MPa": null,
      "uts_MPa": null,
      "elongation_pct": null,
      "hardness": null,
      "modulus_GPa": null,
      "other": ""
    },
    "fatigue": {
      "tested": true,
      "test_type": "HCF",
      "loading": "Rolling contact fatigue, max Hertz pressure 5.39 GPa",
      "results": "Flaking lives ~2.95e6 to 1.295e7 cycles depending on inclusion length/width/orientation and S content",
      "crack_initiation": "Vertical cracks from MnS stringers first, then horizontal cracks at nearly constant depth after vertical crack reaches critical length; tracked in 3D",
      "initiation_tracked_in_3d": true
    },
    "data_availability": {
      "status": "Paper only (figures)",
      "repository": null,
      "url": "https://hdl.handle.net/20.500.14094/90004785",
      "doi": null,
      "size": null,
      "format": null,
      "license": "Accepted manuscript CC-BY-NC-ND 4.0"
    },
    "references": [
      {
        "citation": "Nakai Y., Shiozawa D., Kikuchi S., Obama T., Saito H., Makino T., Neishi Y., 4D observations of rolling contact fatigue processes by laminography using ultra-bright synchrotron radiation, Eng. Fract. Mech. 183 (2017) 180-189",
        "doi": "10.1016/j.engfracmech.2017.03.021",
        "url": "https://hdl.handle.net/20.500.14094/90004785"
      },
      {
        "citation": "Nakai Y. et al., Observation of flaking process in rolling contact fatigue of bearing steel with spheroidal inclusions by laminography using ultrabright synchrotron radiation X-rays, Fatigue Fract. Eng. Mater. Struct. 46 (2023) 4541-4557",
        "doi": "10.1111/ffe.14148",
        "url": "https://hdl.handle.net/20.500.14094/0100485211"
      },
      {
        "citation": "Nakai Y. et al., Observation of Flaking Process in Rolling Contact Fatigue by Laminography Using Ultra-bright Synchrotron Radiation, MATEC Web Conf. 165 (2018) 11002",
        "doi": "10.1051/matecconf/201816511002",
        "url": "https://hdl.handle.net/20.500.14094/90006290"
      }
    ],
    "tags": [
      "fatigue-initiation",
      "inclusions",
      "laminography",
      "bearing-steel",
      "rolling-contact-fatigue"
    ],
    "fatigue_initiation_relevance": "High",
    "notes": ""
  },
  {
    "id": "conv-x100-linepipe-steel-insitu-srct-zenodo",
    "title": "In situ synchrotron tomography of anisotropic ductile damage in X100 line pipe steel (notched bars, HDF5)",
    "material_class": "Steel",
    "material": "API X100 line pipe steel",
    "chemistry": {
      "basis": "nominal",
      "composition": {},
      "notes": ""
    },
    "processing": {
      "route": "Rolled",
      "parameters": "Line pipe; notched round bars loaded along rolling (L) and transverse (T) directions",
      "heat_treatment": null,
      "surface_condition": "Machined"
    },
    "techniques": [
      "Synchrotron CT"
    ],
    "acquisition": {
      "facility": "Synchrotron (beamline not verified)",
      "voxel_size_um": null,
      "volume_dimensions": null,
      "in_situ": true,
      "notes": "In situ tensile SRCT; porosity, void shape and orientation quantified"
    },
    "microstructure": {
      "features_resolved": [
        "pores",
        "inclusions"
      ],
      "grain_size_um": "",
      "texture": "",
      "phases": ""
    },
    "defects": {
      "types": [
        "voids",
        "inclusions"
      ],
      "statistics": "Void volume fraction, shape and orientation vs strain (in data)"
    },
    "mechanical_properties": {
      "yield_strength_MPa": null,
      "uts_MPa": null,
      "elongation_pct": null,
      "hardness": null,
      "modulus_GPa": null,
      "other": "Anisotropic ductility"
    },
    "fatigue": {
      "tested": false,
      "test_type": null,
      "loading": null,
      "results": null,
      "crack_initiation": null,
      "initiation_tracked_in_3d": false
    },
    "data_availability": {
      "status": "Public download",
      "repository": "Zenodo",
      "url": "https://zenodo.org/records/3528199",
      "doi": "10.5281/zenodo.3528199",
      "size": "~32 GB",
      "format": "HDF5 + XDMF; rawdata.tar.gz",
      "license": "CC-BY 4.0"
    },
    "references": [
      {
        "citation": "Madi Y., Garcia J.M., Proudhon H., Helfen L., Shinohara Y., Besson J., Morgeneyer T.F., A Dataset for In-situ synchrotron tomography experiments to investigate anisotropic damage of line pipe steel, Zenodo (2019)",
        "doi": "10.5281/zenodo.3528199",
        "url": "https://zenodo.org/records/3528199"
      },
      {
        "citation": "Madi Y. et al., On the origin of the anisotropic damage of X100 line pipe steel, Part I: in-situ synchrotron tomography experiments, Integrating Materials and Manufacturing Innovation (2019/2020; DOI not verified)",
        "doi": null,
        "url": "https://zenodo.org/records/3528199"
      }
    ],
    "tags": [
      "public-data",
      "in-situ",
      "ductile-damage",
      "steel",
      "inclusions"
    ],
    "fatigue_initiation_relevance": "Low",
    "notes": "Monotonic ductile damage, not fatigue."
  },
  {
    "id": "conv-al-li-dct-tension-zenodo",
    "title": "DCT grain map of an Al-Li alloy tension specimen (ESRF ID11, DREAM.3D/HDF5)",
    "material_class": "Al alloy",
    "material": "Aluminium-lithium alloy (wrought; grade not verified)",
    "chemistry": {
      "basis": "nominal",
      "composition": {},
      "notes": ""
    },
    "processing": {
      "route": "Wrought",
      "parameters": "Small tension specimen ~0.5 mm cross-section",
      "heat_treatment": null,
      "surface_condition": null
    },
    "techniques": [
      "DCT"
    ],
    "acquisition": {
      "facility": "ESRF ID11",
      "voxel_size_um": 1.4,
      "volume_dimensions": "3 merged DCT scans",
      "in_situ": null,
      "notes": "Reconstructed with ESRF DCT software"
    },
    "microstructure": {
      "features_resolved": [
        "grains",
        "orientations"
      ],
      "grain_size_um": "",
      "texture": "",
      "phases": ""
    },
    "defects": {
      "types": [],
      "statistics": ""
    },
    "mechanical_properties": {
      "yield_strength_MPa": null,
      "uts_MPa": null,
      "elongation_pct": null,
      "hardness": null,
      "modulus_GPa": null,
      "other": ""
    },
    "fatigue": {
      "tested": false,
      "test_type": null,
      "loading": null,
      "results": null,
      "crack_initiation": null,
      "initiation_tracked_in_3d": false
    },
    "data_availability": {
      "status": "Public download",
      "repository": "Zenodo",
      "url": "https://zenodo.org/records/1412401",
      "doi": "10.5281/zenodo.1412401",
      "size": "~1.6 GB",
      "format": "DREAM.3D (.dream3d) + XDMF",
      "license": "CC-BY 4.0"
    },
    "references": [
      {
        "citation": "Proudhon H., Gueninchault N., Forest S., Ludwig W., Diffraction Contrast Tomography reconstruction of an Aluminium-Lithium tension specimen, Zenodo (2018)",
        "doi": "10.5281/zenodo.1412401",
        "url": "https://zenodo.org/records/1412401"
      }
    ],
    "tags": [
      "public-data",
      "grain-scale",
      "DCT",
      "crystal-plasticity-input",
      "machine-learning-ready"
    ],
    "fatigue_initiation_relevance": "Low",
    "notes": "Grain-scale input for CP/short-crack simulations; no fatigue."
  },
  {
    "id": "conv-cast-al-ultrasonic-insitu-internal-crack",
    "title": "In situ synchrotron ultrasonic (VHCF) fatigue device for internal crack initiation from casting defects in Al alloy",
    "material_class": "Al alloy",
    "material": "Cast aluminium alloy (grade not verified)",
    "chemistry": {
      "basis": "nominal",
      "composition": {},
      "notes": ""
    },
    "processing": {
      "route": "Cast",
      "parameters": "Specimens containing internal casting defects",
      "heat_treatment": null,
      "surface_condition": null
    },
    "techniques": [
      "Synchrotron CT"
    ],
    "acquisition": {
      "facility": "Synchrotron (authors from ESRF/SOLEIL/PSI; beamline not verified)",
      "voxel_size_um": null,
      "volume_dimensions": null,
      "in_situ": true,
      "notes": "Ultrasonic (~20 kHz) fatigue machine on beamline; automatic detection of crack initiation"
    },
    "microstructure": {
      "features_resolved": [
        "pores",
        "cracks"
      ],
      "grain_size_um": "",
      "texture": "",
      "phases": ""
    },
    "defects": {
      "types": [
        "shrinkage pores",
        "cracks"
      ],
      "statistics": ""
    },
    "mechanical_properties": {
      "yield_strength_MPa": null,
      "uts_MPa": null,
      "elongation_pct": null,
      "hardness": null,
      "modulus_GPa": null,
      "other": ""
    },
    "fatigue": {
      "tested": true,
      "test_type": "ultrasonic",
      "loading": "Ultrasonic fatigue, 1e7-1e9 cycles",
      "results": "Device initiated an internal microstructurally short crack in reasonable time and monitored growth",
      "crack_initiation": "Internal casting defects; tracked in 3D",
      "initiation_tracked_in_3d": true
    },
    "data_availability": {
      "status": "Paper only (figures)",
      "repository": null,
      "url": "https://oskar-bordeaux.fr/handle/20.500.12278/76237",
      "doi": null,
      "size": null,
      "format": null,
      "license": null
    },
    "references": [
      {
        "citation": "Messager A., Junet A., Palin-Luc T., Buffiere J.-Y., Saintier N., Ranc N., El May M., Gaillard Y., King A., Bonnin A., Nadot Y., In situ synchrotron ultrasonic fatigue testing device for 3D characterisation of internal crack initiation and growth, Fatigue Fract. Eng. Mater. Struct. 43 (2020) 558-567",
        "doi": "10.1111/ffe.13140",
        "url": "https://oskar-bordeaux.fr/handle/20.500.12278/76237"
      }
    ],
    "tags": [
      "fatigue-initiation",
      "in-situ",
      "VHCF",
      "ultrasonic",
      "porosity",
      "cast"
    ],
    "fatigue_initiation_relevance": "High",
    "notes": "Related: Hebrard et al., MSEA 2023 (doi 10.1016/j.msea.2023.145462), internal crack growth in air vs vacuum; Junet et al., IJF 2023 (doi 10.1016/j.ijfatigue.2022.107450), Ti-6Al-4V with internal artificial defects (processing route not verified)."
  }
]
