Repository: danishabbir/MMD

# Material Microstructure Dataset (MMD)

A curated catalog of **3D microstructure and defect reconstructions of structural materials**
(X-ray CT, micro-CT, synchrotron CT, diffraction contrast tomography, HEDM/3DXRD, 3D EBSD and
serial sectioning). Each record links the 3D data to the material's **chemistry**, **processing
parameters**, **mechanical properties** and, where measured, **fatigue behaviour and fatigue crack
initiation sites**.

The catalog comes with a static web gallery for browsing, filtering and inspecting the records.

## Current contents

| | |
|---|---|
| Datasets (after de-duplication) | 134 |
| With downloadable (or partially downloadable) 3D data | 68 |
| Fatigue tested | 78 |
| Crack initiation site tracked in the 3D data | 61 |
| Rated *High* relevance for fatigue-initiation prediction | 56 |

Material classes: Ti alloys (33), Al alloys (25), Ni superalloys (24), fibre composites / MMC / CMC (23),
steels (19), Mg alloys (4), cast iron (2), Co alloys (2), Zr alloy (1), other (1).

Techniques: synchrotron CT, lab X-ray / micro-CT, phase-contrast CT, nano-CT, laminography, DCT
(synchrotron and lab), near- and far-field HEDM / 3DXRD, dark-field X-ray microscopy, 3D EBSD
(FIB, plasma FIB, TriBeam) and mechanical serial sectioning (Robo-Met.3D).

Notable public datasets include:

- **NIST AM Bench 2025-03**: L-PBF Ti-6Al-4V rotating-bending fatigue. XCT covers the full gauge section, and the pore that started each failure is identified ([10.18434/mds2-3734](https://doi.org/10.18434/mds2-3734)).
- **NIST L-PBF Ti-6Al-4V**: 15 HIP/heat treatments, with XCT and S-N data ([10.18434/mds2-3402](https://doi.org/10.18434/mds2-3402)).
- **NIST L-PBF IN718**: contour-pass surfaces with fatigue ([10.18434/mds2-3044](https://doi.org/10.18434/mds2-3044)), and a 25-parameter-set process–structure–property study ([10.18434/mds2-3083](https://doi.org/10.18434/mds2-3083)).
- **AM Bench 2022 IN718**: XCT spatially registered with serial-sectioning 3D EBSD ([10.18434/mds2-2767](https://doi.org/10.18434/mds2-2767)).
- **TomoBank Al 7075**: 4D synchrotron CT of corrosion-fatigue cracks growing from pits ([10.17038/XSD/1373575](https://doi.org/10.17038/XSD/1373575)).
- **IN718 TriBeam 3D EBSD**: with high-resolution DIC strain maps, on Dryad ([10.5061/dryad.83bk3j9sj](https://doi.org/10.5061/dryad.83bk3j9sj)).
- **DTU fatigue CT of glass-fibre composites**: on Zenodo.
- **AFRL HEDM and serial-sectioning challenge data**: on the Materials Data Facility.

## Repository layout

```
schema/record.schema.md   Record schema (fields, vocabularies, rules)
data/records/*.json       Source records, one file per research theme
  am_metals_ct.json         Additively manufactured metals – CT porosity & fatigue
  diffraction_3d.json       DCT / HEDM / 3DXRD grain-resolved studies
  ebsd_3d.json              3D EBSD and serial sectioning
  conventional_ct.json      Cast / wrought metals – CT & in-situ fatigue
  composites_ct.json        Fibre-reinforced polymers, CMCs, MMCs
  repository_sweep.json     Datasets found by sweeping data repositories
data/mmd.json             Merged, de-duplicated catalog (generated)
data/mmd.csv              Flat summary table (generated)
scripts/build.py          Validates and merges records, generates the site
site/gallery.template.html  Gallery source
site/index.html           Gallery page (generated; loads site/data/mmd.js)
site/mmd-gallery.html     Single-file gallery with data inlined (generated)
```

### GitHub Pages

`.github/workflows/pages.yml` rebuilds the catalog and deploys the gallery to GitHub Pages on every
push to `main` (it can also be run manually from the Actions tab). One-time setup: in the repository's
**Settings → Pages**, set **Source** to **GitHub Actions**. The site is then served at

## Data quality notes

- `docs/ACCESS.md` (regenerate with `python3 scripts/access_report.py`) lists which records need a data request from the authors and which cite paywalled papers. Paper access is taken from OpenAlex.

- Every value was taken from a source the curator opened: a paper, abstract, dataset landing page or repository API. Unknown values are `null`. Values that could not be confirmed are marked `(unverified)`.
- Many publisher full texts were paywalled. Those records rest on abstracts and metadata only, so their acquisition or loading details may be incomplete. Check the original paper before using any number.
- "Paper only (figures)" means no public 3D volume was found. The authors may still share data on request.
- Some ESRF sessions are listed as public but contain raw projections only and may require a portal login. Two promising ESRF fatigue-DCT datasets are under embargo until 2027–2029 and are not yet included: superalloy crack nucleation [10.15151/esrf-es-1915452043](https://doi.org/10.15151/esrf-es-1915452043), and multiaxial fatigue of AM IN625 [10.15151/esrf-es-2488108750](https://doi.org/10.15151/esrf-es-2488108750).

File: data/records/diffraction_3d.json (part 1 of 2)
[
  {
    "id": "dct-ti21s-short-fatigue-crack-herbig-2011",
    "title": "Short fatigue crack growth in metastable beta Ti21S imaged by combined DCT and phase-contrast tomography (ESRF)",
    "material_class": "Ti alloy",
    "material": "Ti-21S (Timet beta-21S, metastable beta titanium)",
    "chemistry": {
      "basis": "nominal",
      "composition": {
        "Mo": 15,
        "Nb": 3,
        "Al": 3,
        "Si": 0.2,
        "Ti": "bal."
      },
      "notes": "Given in paper as Ti-15Mo-3Nb-3Al-0.2Si; basis not stated (wt% assumed, unverified)."
    },
    "processing": {
      "route": "Rolled (1.6 mm sheet, Timet)",
      "parameters": "Fatigue sample with 2 mm gauge length, 600 um diameter, spark-erosion cut.",
      "heat_treatment": "2 h at 850 C in evacuated quartz tube, water quench (fully beta, metastable).",
      "surface_condition": "Gauge mechanically polished (2400 grit SiC + 17 um SiC paste); FIB wedge notch 150 um wide x 2 um high x 40 um deep."
    },
    "techniques": [
      "DCT",
      "Synchrotron CT",
      "Phase-contrast CT"
    ],
    "acquisition": {
      "facility": "ESRF ID11 (DCT, 40 keV, 2048x2048 detector, 1.4 um effective pixel, 7200 images over 360 deg, 20 h) + ESRF ID19 (PCT, 38 keV, 0.7 um voxel)",
      "voxel_size_um": 0.7,
      "volume_dimensions": "DCT: 560 um high sub-volume of 600 um diameter sample; ~1000 grains characterized, ~800 fully contained",
      "in_situ": true,
      "notes": "26 PCT propagation stages between 45k and 75.5k cycles, scans under maximum load; DCT grain-boundary positional error ~2-3 um validated against alpha-decorated grain boundaries imaged by PCT."
    },
    "microstructure": {
      "features_resolved": [
        "grains",
        "orientations",
        "cracks"
      ],
      "grain_size_um": "55 (average, from DCT)",
      "texture": "",
      "phases": "metastable bcc beta"
    },
    "defects": {
      "types": [
        "cracks"
      ],
      "statistics": "Single FIB-notch-initiated crack; local growth rate varies 6-82 nm/cycle among ~10 grains along the front at late stages."
    },
    "mechanical_properties": {
      "yield_strength_MPa": null,
      "uts_MPa": null,
      "elongation_pct": null,
      "hardness": null,
      "modulus_GPa": null,
      "other": ""
    },
    "fatigue": {
      "tested": true,
      "test_type": "in-situ",
      "loading": "Axial tension-tension, 10-320 MPa (R = 0.03), 25 Hz, room temperature, interrupted in-situ fatigue machine",
      "results": "First growth detected at notch root at ~45k cycles; tracked to 75.5k cycles. Per-grain average crack growth rates mapped; grain boundaries and some grains delayed growth.",
      "crack_initiation": "Forced at FIB notch; 3D crack front, fracture-surface crystallography and local da/dN correlated with DCT grain map.",
      "initiation_tracked_in_3d": true
    },
    "data_availability": {
      "status": "Paper only (figures)",
      "repository": "",
      "url": "",
      "doi": "",
      "size": "",
      "format": "",
      "license": ""
    },
    "references": [
      {
        "citation": "M. Herbig, A. King, P. Reischig, H. Proudhon, E.M. Lauridsen, J. Marrow, J.-Y. Buffiere, W. Ludwig, 3-D growth of a short fatigue crack within a polycrystalline microstructure studied using combined diffraction and phase-contrast X-ray tomography, Acta Materialia 59 (2011) 590-601",
        "doi": "10.1016/j.actamat.2010.09.063",
        "url": "https://hereon.de/imperia/md/content/gkss/zentrale_einrichtungen/bibliothek/journals/2010/Herbig-actmat.pdf"
      }
    ],
    "tags": [
      "grain-scale",
      "in-situ",
      "short-crack",
      "DCT",
      "synchrotron",
      "crack-growth"
    ],
    "fatigue_initiation_relevance": "High",
    "notes": "Seminal DCT+PCT 4D short-crack dataset. Supplementary animation of crack growth published with the article."
  },
  {
    "id": "dct-ti55531-short-crack-ml-rovinelli-2018",
    "title": "Short fatigue crack in beta-metastable Ti-55531 with DCT grain map and in-situ PCT, used for ML crack-driving-force study",
    "material_class": "Ti alloy",
    "material": "Ti-55531 (Ti-5Al-5Mo-5V-3Cr-1Zr nominal designation)",
    "chemistry": {
      "basis": "nominal",
      "composition": {},
      "notes": "Composition not given in the source beyond the alloy designation."
    },
    "processing": {
      "route": "Wrought (unverified)",
      "parameters": "",
      "heat_treatment": "Annealed to obtain a full beta microstructure.",
      "surface_condition": "FIB notch 2 um high x 140 um wide x 25 um deep."
    },
    "techniques": [
      "DCT",
      "Phase-contrast CT",
      "Synchrotron CT"
    ],
    "acquisition": {
      "facility": "ESRF ID19",
      "voxel_size_um": 1.4,
      "volume_dimensions": "",
      "in_situ": true,
      "notes": "Crack front located to +/-1-2 voxels (+/-1.4-2.8 um). PCT scans at maximum load every 1000 cycles; DCT before loading."
    },
    "microstructure": {
      "features_resolved": [
        "grains",
        "orientations",
        "cracks"
      ],
      "grain_size_um": "65",
      "texture": "",
      "phases": "beta (bcc)"
    },
    "defects": {
      "types": [
        "cracks"
      ],
      "statistics": ""
    },
    "mechanical_properties": {
      "yield_strength_MPa": 1000,
      "uts_MPa": null,
      "elongation_pct": null,
      "hardness": null,
      "modulus_GPa": null,
      "other": "Yield stress of 1000 MPa used in the paper's model (as stated)."
    },
    "fatigue": {
      "tested": true,
      "test_type": "in-situ",
      "loading": "Stress controlled, 10-320 MPa (R = 0.03), interrupted every 1000 cycles",
      "results": "Crack fronts analysed at e.g. 56k and 112k cycles; crystal-plasticity FFT simulations per crack geometry feed a Bayesian network; analytical crack-direction and growth-rate metrics derived.",
      "crack_initiation": "From FIB notch; crack path deflections relative to grain boundaries resolved in 3D.",
      "initiation_tracked_in_3d": true
    },
    "data_availability": {
      "status": "Paper only (figures)",
      "repository": "",
      "url": "",
      "doi": "",
      "size": "",
      "format": "",
      "license": ""
    },
    "references": [
      {
        "citation": "A. Rovinelli, M.D. Sangid, H. Proudhon, W. Ludwig, Using machine learning and a data-driven approach to identify the small fatigue crack driving force in polycrystalline materials, npj Computational Materials 4 (2018) 35",
        "doi": "10.1038/s41524-018-0094-7",
        "url": "https://www.nature.com/articles/s41524-018-0094-7"
      },
      {
        "citation": "H. Proudhon, J. Li, W. Ludwig, A. Roos, S. Forest, Simulation of short fatigue crack propagation in a 3D experimental microstructure, Advanced Engineering Materials 19 (2017) 1600721",
        "doi": "10.1002/adem.201600721",
        "url": ""
      }
    ],
    "tags": [
      "grain-scale",
      "in-situ",
      "short-crack",
      "DCT",
      "machine-learning-ready",
      "crystal-plasticity"
    ],
    "fatigue_initiation_relevance": "High",
    "notes": "Proudhon et al. 2017 (AEM) performed CPFE crack-growth simulation in a DCT-measured microstructure of several hundred grains; whether it is the same Ti-55531 specimen is (unverified)."
  },
  {
    "id": "dct-elektron21-mg-short-crack-king-2011",
    "title": "3D in-situ short fatigue crack growth in cast Mg alloy Elektron 21 with DCT grain mapping",
    "material_class": "Mg alloy",
    "material": "Elektron 21 (cast Mg-Nd-Gd-Zn-Zr)",
    "chemistry": {
      "basis": "nominal",
      "composition": {},
      "notes": "Composition not extracted from the source (unverified)."
    },
    "processing": {
      "route": "Cast",
      "parameters": "Miniature fatigue specimen.",
      "heat_treatment": "",
      "surface_condition": "FIB notches introduced in selected grains after DCT mapping."
    },
    "techniques": [
      "DCT",
      "Synchrotron CT"
    ],
    "acquisition": {
      "facility": "ESRF (DCT + synchrotron microtomography)",
      "voxel_size_um": null,
      "volume_dimensions": "",
      "in_situ": true,
      "notes": "Interrupted in-situ fatigue cycling; notch sites chosen from DCT orientation map."
    },
    "microstructure": {
      "features_resolved": [
        "grains",
        "orientations",
        "cracks"
      ],
      "grain_size_um": "",
      "texture": "",
      "phases": "hcp Mg"
    },
    "defects": {
      "types": [
        "cracks"
      ],
      "statistics": ""
    },
    "mechanical_properties": {
      "yield_strength_MPa": null,
      "uts_MPa": null,
      "elongation_pct": null,
      "hardness": null,
      "modulus_GPa": null,
      "other": ""
    },
    "fatigue": {
      "tested": true,
      "test_type": "in-situ",
      "loading": "Interrupted in-situ cyclic loading (details in paper)",
      "results": "Stage I growth predominantly on basal plane at ~4-40 nm/cycle; growth retarded in certain grains and at certain grain boundaries, interpreted with Schmid factors and Zhai-Wilkinson tilt-twist model.",
      "crack_initiation": "FIB notches placed in selected grains; subsequent crack-microstructure interaction resolved in 3D.",
      "initiation_tracked_in_3d": true
    },
    "data_availability": {
      "status": "Paper only (figures)",
      "repository": "",
      "url": "",
      "doi": "",
      "size": "",
      "format": "",
      "license": ""
    },
    "references": [
      {
        "citation": "A. King, W. Ludwig, M. Herbig, J.-Y. Buffiere, A.A. Khan, N. Stevens, T.J. Marrow, Three-dimensional in situ observations of short fatigue crack growth in magnesium, Acta Materialia 59 (2011) 6761-6771",
        "doi": "10.1016/j.actamat.2011.07.034",
        "url": "https://research.manchester.ac.uk/en/publications/three-dimensional-in-situ-observations-of-short-fatigue-crack-gro/"
      }
    ],
    "tags": [
      "grain-scale",
      "in-situ",
      "short-crack",
      "DCT",
      "magnesium"
    ],
    "fatigue_initiation_relevance": "High",
    "notes": ""
  },
  {
    "id": "dct-in718-twin-boundary-crack-jimenez-2019",
    "title": "Forged IN718 HCF crack initiation at coherent twin boundaries and short-crack slip transfer, in-situ DCT + PCT at ESRF ID11",
    "material_class": "Ni superalloy",
    "material": "Inconel 718 (forged, polycrystalline)",
    "chemistry": {
      "basis": "nominal",
      "composition": {},
      "notes": "Composition not given in source."
    },
    "processing": {
      "route": "Forged",
      "parameters": "Specimen EDM-cut, gauge length 1 mm, cross-section 0.36 mm2 (~600 um side), rotative electropolished to remove surface carbides and sharp corners.",
      "heat_treatment": "Precipitation strengthened (gamma', gamma'') - details not given in source.",
      "surface_condition": "Electropolished"
    },
    "techniques": [
      "DCT",
      "Phase-contrast CT",
      "Synchrotron CT"
    ],
    "acquisition": {
      "facility": "ESRF ID11 (Nanox in-situ fatigue rig)",
      "voxel_size_um": null,
      "volume_dimensions": "Three DCT scans covering 600 um height; ~80% of sample volume indexed",
      "in_situ": true,
      "notes": "PCT every 20,000 cycles until fracture."
    },
    "microstructure": {
      "features_resolved": [
        "grains",
        "orientations",
        "twins",
        "cracks"
      ],
      "grain_size_um": "100 (average)",
      "texture": "random (equiaxed)",
      "phases": "gamma + gamma'/gamma'' + carbides (~2 um) + delta"
    },
    "defects": {
      "types": [
        "cracks",
        "inclusions"
      ],
      "statistics": "Carbides avg ~2 um"
    },
    "mechanical_properties": {
      "yield_strength_MPa": null,
      "uts_MPa": null,
      "elongation_pct": null,
      "hardness": null,
      "modulus_GPa": null,
      "other": "Max stress 700 MPa stated as ~2/3 of yield stress."
    },
    "fatigue": {
      "tested": true,
      "test_type": "HCF",
      "loading": "Constant strain amplitude giving sigma_max = 700 MPa, R = 0.1, 25 Hz",
      "results": "3 surface cracks nucleated before 40,000 cycles; two merged; fracture after 108,000 cycles.",
      "crack_initiation": "Cracks nucleated along the longest coherent twin boundaries at the surface that were well oriented for slip and had large elastic incompatibility; short-crack paths followed easy slip-transfer paths across grain boundaries. Initiation sites located in the 3D DCT map.",
      "initiation_tracked_in_3d": true
    },
    "data_availability": {
      "status": "Paper only (figures)",
      "repository": "",
      "url": "",
      "doi": "",
      "size": "",
      "format": "",
      "license": ""
    },
    "references": [
      {
        "citation": "M. Jimenez, W. Ludwig, D. Gonzalez, J.M. Molina-Aldareguia, The role of slip transfer at grain boundaries in the propagation of microstructurally short fatigue cracks in Ni-based superalloys, Scripta Materialia (2019)",
        "doi": "10.1016/j.scriptamat.2018.11.008",
        "url": "https://arxiv.org/abs/1811.10540"
      }
    ],
    "tags": [
      "fatigue-initiation",
      "twin-boundary",
      "grain-scale",
      "in-situ",
      "DCT",
      "short-crack"
    ],
    "fatigue_initiation_relevance": "High",
    "notes": ""
  },
  {
    "id": "dct-ni-superalloy-fib-notch-messe-2014",
    "title": "Fatigue crack propagation from FIB notch in a Ni superalloy studied with DCT and PCT",
    "material_class": "Ni superalloy",
    "material": "Nickel-base superalloy (designation not given in abstract)",
    "chemistry": {
      "basis": "nominal",
      "composition": {},
      "notes": ""
    },
    "processing": {
      "route": "",
      "parameters": "",
      "heat_treatment": "",
      "surface_condition": "FIB-milled notch"
    },
    "techniques": [
      "DCT",
      "Phase-contrast CT"
    ],
    "acquisition": {
      "facility": "Synchrotron (high-energy X-rays; facility not stated in abstract - ESRF likely, unverified)",
      "voxel_size_um": null,
      "volume_dimensions": "",
      "in_situ": true,
      "notes": ""
    },
    "microstructure": {
      "features_resolved": [
        "grains",
        "orientations",
        "cracks"
      ],
      "grain_size_um": "",
      "texture": "",
      "phases": ""
    },
    "defects": {
      "types": [
        "cracks"
      ],
      "statistics": ""
    },
    "mechanical_properties": {
      "yield_strength_MPa": null,
      "uts_MPa": null,
      "elongation_pct": null,
      "hardness": null,
      "modulus_GPa": null,
      "other": ""
    },
    "fatigue": {
      "tested": true,
      "test_type": "HCF",
      "loading": "Room temperature (details in paper)",
      "results": "Crack evolution and interaction with microstructure tracked in 4D; post-mortem work corroborated tomography.",
      "crack_initiation": "Crack initiated from FIB-milled notch; environment characterised in 3D.",
      "initiation_tracked_in_3d": true
    },
    "data_availability": {
      "status": "Paper only (figures)",
      "repository": "",
      "url": "",
      "doi": "",
      "size": "",
      "format": "",
      "license": ""
    },
    "references": [
      {
        "citation": "O.M.D.M. Messe, J. Lachambre, A. King, J.-Y. Buffiere, C.M.F. Rae, Investigation of fatigue crack propagation in nickel superalloy using diffraction contrast tomography and phase contrast tomography, Advanced Materials Research 891-892 (2014) 923-928",
        "doi": "10.4028/www.scientific.net/amr.891-892.923",
        "url": ""
      }
    ],
    "tags": [
      "DCT",
      "short-crack",
      "in-situ",
      "grain-scale"
    ],
    "fatigue_initiation_relevance": "Medium",
    "notes": "Only abstract-level details verified."
  },
  {
    "id": "dct-austenitic-ss-spring8-nakai-2018",
    "title": "Fatigue damage (grain misorientation) and crack initiation in austenitic stainless steel tracked by DCT at SPring-8",
    "material_class": "Steel",
    "material": "Austenitic stainless steel (grade not specified in source)",
    "chemistry": {
      "basis": "nominal",
      "composition": {},
      "notes": ""
    },
    "processing": {
      "route": "Wrought (unverified)",
      "parameters": "Rectangular gauge 0.3 mm x 0.3 mm.",
      "heat_treatment": "1373 K for 0.5 h, furnace cooled",
      "surface_condition": ""
    },
    "techniques": [
      "DCT",
      "Synchrotron CT"
    ],
    "acquisition": {
      "facility": "SPring-8 BL19B2 (37 keV, Si 111 DCM; 2.7 um effective pixel; 10 mm sample-detector distance; 0.06 deg steps over 180 deg; beam 1x1 mm)",
      "voxel_size_um": 2.7,
      "volume_dimensions": "",
      "in_situ": true,
      "notes": "PZT-driven inline fatigue machine mounted on rotation stage; dual-camera DCT/absorption CT."
    },
    "microstructure": {
      "features_resolved": [
        "grains",
        "orientations",
        "cracks"
      ],
      "grain_size_um": "55 (average)",
      "texture": "",
      "phases": "austenite (fcc)"
    },
    "defects": {
      "types": [
        "cracks"
      ],
      "statistics": ""
    },
    "mechanical_properties": {
      "yield_strength_MPa": 278,
      "uts_MPa": null,
      "elongation_pct": null,
      "hardness": null,
      "modulus_GPa": null,
      "other": "0.2% proof stress 278 MPa"
    },
    "fatigue": {
      "tested": true,
      "test_type": "HCF",
      "loading": "R = -1, 20 Hz, interrupted for DCT",
      "results": "Average total misorientation of {111} spots increased with cycles (e.g. 0.159 -> 0.305 deg after 5,000 cycles); largest change on planes with highest Schmid factor.",
      "crack_initiation": "First crack initiated in the grain showing the greatest change of total misorientation (Delta beta max); initiation site located with absorption CT on same specimen.",
      "initiation_tracked_in_3d": true
    },
    "data_availability": {
      "status": "Paper only (figures)",
      "repository": "",
      "url": "",
      "doi": "",
      "size": "",
      "format": "",
      "license": ""
    },
    "references": [
      {
        "citation": "Y. Nakai, D. Shiozawa, N. Asakawa, K. Nonaka, S. Kikuchi, Fatigue damage evaluation by diffraction contrast tomography using ultra-bright synchrotron radiation, Proceedings 2(8) (2018) 380 (ICEM18)",
        "doi": "10.3390/ICEM18-05210",
        "url": "https://hdl.handle.net/20.500.14094/90006282"
      },
      {
        "citation": "D. Shiozawa, Y. Nakai, R. Miura, S. Matsuda, Evaluation of fatigue damage by diffraction contrast tomography using synchrotron radiation, Materials Science Forum 783-786 (2014) 2359-2364",
        "doi": "10.4028/www.scientific.net/msf.783-786.2359",
        "url": ""
      }
    ],
    "tags": [
      "fatigue-initiation",
      "DCT",
      "grain-scale",
      "in-situ",
      "dislocation-density"
    ],
    "fatigue_initiation_relevance": "High",
    "notes": "Open access (CC-BY 4.0) proceedings paper."
  },
  {
    "id": "dct-harmonic-structured-ss-nakai-2023",
    "title": "Grain misorientation evolution in fatigue of harmonic-structured austenitic stainless steel by synchrotron DCT",
    "material_class": "Steel",
    "material": "Austenitic stainless steel with bimodal harmonic structure (fine-grain shell network around coarse-grain core)",
    "chemistry": {
      "basis": "nominal",
      "composition": {},
      "notes": ""
    },
    "processing": {
      "route": "Powder metallurgy (harmonic structure; unverified)",
      "parameters": "",
      "heat_treatment": "",
      "surface_condition": ""
    },
    "techniques": [
      "DCT"
    ],
    "acquisition": {
      "facility": "Ultrabright synchrotron (SPring-8, unverified)",
      "voxel_size_um": null,
      "volume_dimensions": "",
      "in_situ": null,
      "notes": ""
    },
    "microstructure": {
      "features_resolved": [
        "grains",
        "orientations"
      ],
      "grain_size_um": "",
      "texture": "",
      "phases": "austenite"
    },
    "defects": {
      "types": [],
      "statistics": ""
    },
    "mechanical_properties": {
      "yield_strength_MPa": null,
      "uts_MPa": null,
      "elongation_pct": null,
      "hardness": null,
      "modulus_GPa": null,
      "other": ""
    },
    "fatigue": {
      "tested": true,
      "test_type": "HCF",
      "loading": "",
      "results": "Change of excess dislocation density (from DCT spot spread) depends on diffraction plane, Schmid factor and grain size; smaller in harmonic structure than conventional material.",
      "crack_initiation": "Delta rho of grains unrelated to crack initiation increased continuously, while that around the crack initiation site decreased upon crack initiation.",
      "initiation_tracked_in_3d": true
    },
    "data_availability": {
      "status": "Paper only (figures)",
      "repository": "",
      "url": "",
      "doi": "",
      "size": "",
      "format": "",
      "license": ""
    },
    "references": [
      {
        "citation": "Y. Nakai, D. Shiozawa, S. Kikuchi, I. Mishima, M. Kawabata, K. Ameyama, Misorientation of grains in fatigue of harmonic structured steel observed by diffraction contrast tomography using ultrabright synchrotron radiation, Materials Science Forum (2023)",
        "doi": "10.4028/p-e0mc23",
        "url": ""
      }
    ],
    "tags": [
      "DCT",
      "fatigue-initiation",
      "grain-scale",
      "harmonic-structure"
    ],
    "fatigue_initiation_relevance": "Medium",
    "notes": "Only abstract-level details verified."
  },
  {
    "id": "dct-304ss-igscc-grain-mapped-king-2008",
    "title": "Intergranular stress corrosion crack grown through a DCT grain-mapped sensitized austenitic stainless steel",
    "material_class": "Steel",
    "material": "Sensitized austenitic stainless steel",
    "chemistry": {
      "basis": "nominal",
      "composition": {},
      "notes": ""
    },
    "processing": {
      "route": "",
      "parameters": "",
      "heat_treatment": "Sensitized (details in paper)",
      "surface_condition": ""
    },
    "techniques": [
      "DCT",
      "Synchrotron CT"
    ],
    "acquisition": {
      "facility": "ESRF (DCT + in-situ synchrotron tomography)",
      "voxel_size_um": null,
      "volume_dimensions": "",
      "in_situ": true,
      "notes": ""
    },
    "microstructure": {
      "features_resolved": [
        "grains",
        "orientations",
        "cracks",
        "twins"
      ],
      "grain_size_um": "",
      "texture": "",
      "phases": "austenite"
    },
    "defects": {
      "types": [
        "cracks"
      ],
      "statistics": ""
    },
    "mechanical_properties": {
      "yield_strength_MPa": null,
      "uts_MPa": null,
      "elongation_pct": null,
      "hardness": null,
      "modulus_GPa": null,
      "other": ""
    },
    "fatigue": {
      "tested": false,
      "test_type": "",
      "loading": "Stress corrosion cracking (not fatigue)",
      "results": "Several sensitization-resistant crack-bridging boundaries identified; they have special geometric properties but are not the twin-variant boundaries usually maximised by grain-boundary engineering.",
      "crack_initiation": "IGSCC crack path vs 3D grain-boundary network resolved.",
      "initiation_tracked_in_3d": true
    },
    "data_availability": {
      "status": "Paper only (figures)",
      "repository": "",
      "url": "",
      "doi": "",
      "size": "",
      "format": "",
      "license": ""
    },
    "references": [
      {
        "citation": "A. King, G. Johnson, D. Engelberg, W. Ludwig, J. Marrow, Observations of intergranular stress corrosion cracking in a grain-mapped polycrystal, Science 321 (2008) 382-385",
        "doi": "10.1126/science.1156211",
        "url": "https://hal.science/hal-00433962"
      },
      {
        "citation": "A. King, W. Ludwig, D. Engelberg, T.J. Marrow, Diffraction contrast tomography for the study of polycrystalline stainless steel microstructures and stress corrosion cracking, Revue de Metallurgie (2011)",
        "doi": "10.1051/metal/2011042",
        "url": ""
      }
    ],
    "tags": [
      "DCT",
      "grain-boundary",
      "stress-corrosion",
      "in-situ"
    ],
    "fatigue_initiation_relevance": "Low",
    "notes": "Environmental cracking rather than fatigue; included as a canonical DCT + in-situ crack/grain-boundary dataset in a structural steel."
  },
  {
    "id": "hedm-dct-dfxm-lshr-twin-boundary-gustafson-2020",
    "title": "Multi-scale X-ray (NF/FF-HEDM, DCT, DFXM) quantification of stress gradients at a twin boundary in cyclically loaded LSHR",
    "material_class": "Ni superalloy",
    "material": "LSHR (low solvus, high refractory) powder-metallurgy Ni-base superalloy",
    "chemistry": {
      "basis": "nominal",
      "composition": {},
      "notes": "13-element alloy; composition not tabulated in extracted text."
    },
    "processing": {
      "route": "Powder metallurgy + isothermal forging",
      "parameters": "mm-sized EDM specimen; afterwards a column (radius 50 um, height 200 um) extracted by FIB around the grain of interest for ESRF measurements.",
      "heat_treatment": "Supersolvus 1 h at 1171 C; aged 855 C/4 h + 775 C/8 h; air cooled.",
      "surface_condition": ""
    },
    "techniques": [
      "HEDM/3DXRD",
      "DCT",
      "DFXM"
    ],
    "acquisition": {
      "facility": "CHESS F2 (NF/FF-HEDM, 61.332 keV, RAMS2 load frame) + ESRF ID06 (DCT 1.24 um pixel; DFXM 33 keV)",
      "voxel_size_um": 2.0,
      "volume_dimensions": "",
      "in_situ": true,
      "notes": "NF-HEDM 2 um voxel spacing, <0.1 deg angular resolution; FF-HEDM orientation +/-0.01 deg, strain +/-1e-4; DFXM voxel 94 nm x 300 nm x 1 um, orientation 0.0057 deg, strain 1e-4."
    },
    "microstructure": {
      "features_resolved": [
        "grains",
        "orientations",
        "twins"
      ],
      "grain_size_um": "~65 (average)",
      "texture": "little to no texture",
      "phases": "gamma + gamma'"
    },
    "defects": {
      "types": [],
      "statistics": ""
    },
    "mechanical_properties": {
      "yield_strength_MPa": null,
      "uts_MPa": null,
      "elongation_pct": null,
      "hardness": null,
      "modulus_GPa": null,
      "other": ""
    },
    "fatigue": {
      "tested": true,
      "test_type": "LCF",
      "loading": "Pre-strained to 1% then displacement-controlled cycling at RT for 1000 cycles; data at cycles 1, 10, 1000.",
      "results": "Residual stress gradient ~400 MPa over 30 um on (220) planes near a coherent twin boundary; CP-FFT reproduced gradient only when twin included.",
      "crack_initiation": "Pre-initiation study: identified via HEDM a grain with strong plastic localization adjacent to a coherent twin boundary (precursor to fatigue crack initiation); no crack observed.",
      "initiation_tracked_in_3d": false
    },
    "data_availability": {
      "status": "On request",
      "repository": "",
      "url": "",
      "doi": "",
      "size": "",
      "format": "",
      "license": ""
    },
    "references": [
      {
        "citation": "S. Gustafson, W. Ludwig, P. Shade, D. Naragani, D. Pagan, P. Cook, C. Yildirim, C. Detlefs, M.D. Sangid, Quantifying microscale drivers for fatigue failure via coupled synchrotron X-ray characterization and simulations, Nature Communications 11 (2020) 3189",
        "doi": "10.1038/s41467-020-16894-2",
        "url": "https://pmc.ncbi.nlm.nih.gov/articles/PMC7314802"
      },
      {
        "citation": "CHESS science highlight: X-rays quantify stress gradients at twin boundaries",
        "doi": "",
        "url": "https://www.chess.cornell.edu/node/1300"
      }
    ],
    "tags": [
      "twin-boundary",
      "grain-scale",
      "in-situ",
      "HEDM",
      "DFXM",
      "DCT",
      "fatigue-initiation"
    ],
    "fatigue_initiation_relevance": "High",
    "notes": "Data availability statement: 'available upon reasonable request to the corresponding author'. HEXRD software at https://github.com/HEXRD."
  },
  {
    "id": "hedm-pm-ni-inclusion-initiation-naragani-2017",
    "title": "Fatigue crack initiation at a seeded non-metallic inclusion in PM Ni superalloy via micro-CT + far-field HEDM",
    "material_class": "Ni superalloy",
    "material": "Powder-metallurgy Ni-base superalloy seeded with a non-metallic inclusion (designation not verified)",
    "chemistry": {
      "basis": "nominal",
      "composition": {},
      "notes": ""
    },
    "processing": {
      "route": "Powder metallurgy",
      "parameters": "Seeded with non-metallic inclusion.",
      "heat_treatment": "",
      "surface_condition": ""
    },
    "techniques": [
      "HEDM/3DXRD",
      "Micro-CT",
      "Synchrotron CT"
    ],
    "acquisition": {
      "facility": "Advanced Photon Source, Argonne (1-ID, unverified)",
      "voxel_size_um": null,
      "volume_dimensions": "",
      "in_situ": true,
      "notes": "Scans at peak and zero applied stress during cyclic loading."
    },
    "microstructure": {
      "features_resolved": [
        "grains",
        "orientations",
        "inclusions",
        "cracks"
      ],
      "grain_size_um": "",
      "texture": "",
      "phases": ""
    },
    "defects": {
      "types": [
        "inclusions",
        "cracks"
      ],
      "statistics": "Single seeded inclusion; morphology and position from micro-CT."
    },
    "mechanical_properties": {
      "yield_strength_MPa": null,
      "uts_MPa": null,
      "elongation_pct": null,
      "hardness": null,
      "modulus_GPa": null,
      "other": ""
    },
    "fatigue": {
      "tested": true,
      "test_type": "in-situ",
      "loading": "In-situ cyclic loading (details in paper)",
      "results": "Grain-averaged lattice strains of grains around the inclusion stabilise within a few cycles; EVP-FFT simulations compared.",
      "crack_initiation": "Crack initiation onset and location at inclusion detected by micro-CT; attributed to stress gradients from inclusion residual stress and local inclusion-matrix bonding.",
      "initiation_tracked_in_3d": true
    },
    "data_availability": {
      "status": "Paper only (figures)",
      "repository": "",
      "url": "",
      "doi": "",
      "size": "",
      "format": "",
      "license": ""
    },
    "references": [
      {
        "citation": "D. Naragani, M.D. Sangid, P.A. Shade, J.C. Schuren, H. Sharma, J.-S. Park, P. Kenesei, J.V. Bernier, T.J. Turner, I. Parr, Investigation of fatigue crack initiation from a non-metallic inclusion via high energy x-ray diffraction microscopy, Acta Materialia 137 (2017) 71-84",
        "doi": "10.1016/j.actamat.2017.07.027",
        "url": "https://www.osti.gov/biblio/1392597"
      }
    ],
    "tags": [
      "fatigue-initiation",
      "inclusion",
      "HEDM",
      "in-situ",
      "grain-scale"
    ],
    "fatigue_initiation_relevance": "High",
    "notes": ""
  },
  {
    "id": "hedm-ni-superalloy-small-crack-naragani-2019",
    "title": "Micromechanical state ahead of a propagating small fatigue crack in a Ni superalloy (NF/FF-HEDM + absorption CT)",
    "material_class": "Ni superalloy",
    "material": "Ni-base superalloy (designation not verified)",
    "chemistry": {
      "basis": "nominal",
      "composition": {},
      "notes": ""
    },
    "processing": {
      "route": "",
      "parameters": "",
      "heat_treatment": "",
      "surface_condition": ""
    },
    "techniques": [
      "HEDM/3DXRD",
      "Synchrotron CT"
    ],
    "acquisition": {
      "facility": "Advanced Photon Source (beamline not verified; 1-ID likely)",
      "voxel_size_um": null,
      "volume_dimensions": "",
      "in_situ": true,
      "notes": "Initial NF-HEDM grain map; cyclic loading periodically interrupted for FF-HEDM; absorption tomography for 3D crack morphology; reciprocal-space analysis of plasticizing grains."
    },
    "microstructure": {
      "features_resolved": [
        "grains",
        "orientations",
        "cracks"
      ],
      "grain_size_um": "",
      "texture": "",
      "phases": ""
    },
    "defects": {
      "types": [
        "cracks"
      ],
      "statistics": ""
    },
    "mechanical_properties": {
      "yield_strength_MPa": null,
      "uts_MPa": null,
      "elongation_pct": null,
      "hardness": null,
      "modulus_GPa": null,
      "other": ""
    },
    "fatigue": {
      "tested": true,
      "test_type": "crack growth",
      "loading": "In-situ cyclic loading (details in paper)",
      "results": "Most active slip system (max RSS) in a grain aligns with crack growth direction; degree of microplasticity ahead of crack tip helps identify growth direction/rate.",
      "crack_initiation": "Nucleated crack tracked as it propagates through bulk; crack front registered with 3D grain map.",
      "initiation_tracked_in_3d": true
    },
    "data_availability": {
      "status": "Paper only (figures)",
      "repository": "",
      "url": "",
      "doi": "",
      "size": "",
      "format": "",
      "license": ""
    },
    "references": [
      {
        "citation": "D.P. Naragani, P.A. Shade, P. Kenesei, H. Sharma, M.D. Sangid, X-ray characterization of the micromechanical response ahead of a propagating small fatigue crack in a Ni-based superalloy, Acta Materialia 179 (2019) 342-359",
        "doi": "10.1016/j.actamat.2019.08.005",
        "url": "https://www.osti.gov/biblio/1563914"
      }
    ],
    "tags": [
      "short-crack",
      "HEDM",
      "in-situ",
      "grain-scale"
    ],
    "fatigue_initiation_relevance": "High",
    "notes": ""
  },
  {
    "id": "hedm-am-in718-crack-initiation-prithivirajan-2021",
    "title": "AM IN718: crack-initiation site from in-situ HEDM/tomography compared one-to-one with CPFE predictions",
    "material_class": "Ni superalloy",
    "material": "Inconel 718, additively manufactured",
    "chemistry": {
      "basis": "nominal",
      "composition": {},
      "notes": ""
    },
    "processing": {
      "route": "Additive manufacturing (L-PBF, unverified)",
      "parameters": "",
      "heat_treatment": "",
      "surface_condition": ""
    },
    "techniques": [
      "HEDM/3DXRD",
      "Synchrotron CT"
    ],
    "acquisition": {
      "facility": "High-energy synchrotron (APS, unverified)",
      "voxel_size_um": null,
      "volume_dimensions": "",
      "in_situ": true,
      "notes": ""
    },
    "microstructure": {
      "features_resolved": [
        "grains",
        "orientations",
        "twins",
        "cracks"
      ],
      "grain_size_um": "",
      "texture": "",
      "phases": ""
    },
    "defects": {
      "types": [
        "cracks"
      ],
      "statistics": ""
    },
    "mechanical_properties": {
      "yield_strength_MPa": null,
      "uts_MPa": null,
      "elongation_pct": null,
      "hardness": null,
      "modulus_GPa": null,
      "other": ""
    },
    "fatigue": {
      "tested": true,
      "test_type": "in-situ",
      "loading": "In-situ cyclic loading (details in paper)",
      "results": "CPFE failure metrics (plastic strain accumulation, plastic strain energy density) extreme values matched observed crack-initiation location one-to-one for models with statistical twin instantiations.",
      "crack_initiation": "Experimentally observed microstructure-sensitive crack initiation site located in 3D and compared to simulation; twins important.",
      "initiation_tracked_in_3d": true
    },
    "data_availability": {
      "status": "Paper only (figures)",
      "repository": "",
      "url": "",
      "doi": "",
      "size": "",
      "format": "",
      "license": ""
    },
    "references": [
      {
        "citation": "V. Prithivirajan, P. Ravi, D. Naragani, M.D. Sangid, Direct comparison of microstructure-sensitive fatigue crack initiation via crystal plasticity simulations and in situ high-energy X-ray experiments, Materials & Design 197 (2021) 109216",
        "doi": "10.1016/j.matdes.2020.109216",
        "url": "https://doi.org/10.1016/j.matdes.2020.109216"
      }
    ],
    "tags": [
      "fatigue-initiation",
      "additive-manufacturing",
      "HEDM",
      "twin-boundary",
      "crystal-plasticity"
    ],
    "fatigue_initiation_relevance": "High",
    "notes": "Open access (Elsevier). Possibly same experimental campaign as Ravi et al. 2021 (unverified)."
  },
  {
    "id": "hedm-am-in718-crack-closure-ravi-2021",
    "title": "AM IN718 naturally occurring small fatigue crack: crack closure resolved grain-by-grain with in-situ HEDM",
    "material_class": "Ni superalloy",
    "material": "Inconel 718, additively manufactured",
    "chemistry": {
      "basis": "nominal",
      "composition": {},
      "notes": ""
    },
    "processing": {
      "route": "Additive manufacturing (process not verified)",
      "parameters": "",
      "heat_treatment": "",
      "surface_condition": ""
    },
    "techniques": [
      "HEDM/3DXRD",
      "Synchrotron CT"
    ],
    "acquisition": {
      "facility": "Advanced Photon Source (beamline unverified)",
      "voxel_size_um": null,
      "volume_dimensions": "",
      "in_situ": true,
      "notes": ""
    },
    "microstructure": {
      "features_resolved": [
        "grains",
        "orientations",
        "cracks"
      ],
      "grain_size_um": "",
      "texture": "",
      "phases": ""
    },
    "defects": {
      "types": [
        "cracks"
      ],
      "statistics": ""
    },
    "mechanical_properties": {
      "yield_strength_MPa": null,
      "uts_MPa": null,
      "elongation_pct": null,
      "hardness": null,
      "modulus_GPa": null,
      "other": ""
    },
    "fatigue": {
      "tested": true,
      "test_type": "crack growth",
      "loading": "In-situ cyclic loading, scans through load cycle",
      "results": "Crack closure spatially heterogeneous; governed by local stress state (compression-to-tension reversal) of 12 crack-tip grains; Mode I normal stress correlated with earlier opening; diffraction spot spreading quantified lattice distortion.",
      "crack_initiation": "Naturally occurring tortuous 3D microstructurally small crack.",
      "initiation_tracked_in_3d": true
    },
    "data_availability": {
      "status": "Paper only (figures)",
      "repository": "",
      "url": "",
      "doi": "",
      "size": "",
      "format": "",
      "license": ""
    },
    "references": [
      {
        "citation": "P. Ravi, D. Naragani, P. Kenesei, J.-S. Park, M.D. Sangid, Direct observations and characterization of crack closure during microstructurally small fatigue crack growth via in-situ high-energy X-ray characterization, Acta Materialia 205 (2021) 116564",
        "doi": "10.1016/j.actamat.2020.116564",
        "url": "https://www.osti.gov/biblio/1777368"
      }
    ],
    "tags": [
      "short-crack",
      "additive-manufacturing",
      "HEDM",
      "crack-closure",
      "in-situ"
    ],
    "fatigue_initiation_relevance": "Medium",
    "notes": ""
  },
  {
    "id": "hedm-lshr-fib-notch-small-crack-afrl-menasche",
    "title": "AFRL LSHR 4D microstructurally small crack growth from FIB notch: NF/FF-HEDM + micro-CT with U-Net crack segmentation",
    "material_class": "Ni superalloy",
    "material": "LSHR (low solvus, high refractory) Ni-base superalloy",
    "chemistry": {
      "basis": "nominal",
      "composition": {},
      "notes": ""
    },
    "processing": {
      "route": "Powder metallurgy (LSHR; unverified for this specimen)",
      "parameters": "",
      "heat_treatment": "",
      "surface_condition": "FIB notch 80 um long x 40 um deep"
    },
    "techniques": [
      "HEDM/3DXRD",
      "Micro-CT",
      "Synchrotron CT"
    ],
    "acquisition": {
      "facility": "Advanced Photon Source 1-ID (unverified)",
      "voxel_size_um": null,
      "volume_dimensions": "Specimen cross-section 1 mm x 1 mm",
