Repository: danishabbir/MMD

# Material Microstructure Dataset (MMD)

A curated catalog of **3D microstructure and defect reconstructions of structural materials**
(X-ray CT, micro-CT, synchrotron CT, diffraction contrast tomography, HEDM/3DXRD, 3D EBSD and
serial sectioning). Each record links the 3D data to the material's **chemistry**, **processing
parameters**, **mechanical properties** and, where measured, **fatigue behaviour and fatigue crack
initiation sites**.

The catalog comes with a static web gallery for browsing, filtering and inspecting the records.

File: data/records/diffraction_3d.json (part 2 of 2)
[
      "in_situ": true,
      "notes": "Micro-CT at cycle counts up to 9500 segmented with U-Net CNN; NF- and FF-HEDM co-registered with CT in common 3D frame."
    },
    "microstructure": {
      "features_resolved": [
        "grains",
        "orientations",
        "cracks"
      ],
      "grain_size_um": "",
      "texture": "",
      "phases": ""
    },
    "defects": {
      "types": [
        "cracks"
      ],
      "statistics": ""
    },
    "mechanical_properties": {
      "yield_strength_MPa": null,
      "uts_MPa": null,
      "elongation_pct": null,
      "hardness": null,
      "modulus_GPa": null,
      "other": ""
    },
    "fatigue": {
      "tested": true,
      "test_type": "in-situ",
      "loading": "Stress controlled, R = 0.05, sigma_max = 1000 MPa, room temperature",
      "results": "Crack initiated from notch after ~3000 cycles; tracked to 9500 cycles. Initial correlation of faster growth on {111}, not generalizable; sub-grain deformation domains from NF-HEDM reorientation; CPFE model validated.",
      "crack_initiation": "From FIB notch; sub-grain crack path, crack plane crystallography and local growth rate mapped in 3D.",
      "initiation_tracked_in_3d": true
    },
    "data_availability": {
      "status": "Paper only (figures)",
      "repository": "",
      "url": "",
      "doi": "",
      "size": "",
      "format": "",
      "license": ""
    },
    "references": [
      {
        "citation": "D.B. Menasche, P.A. Shade, P. Kenesei, J.-S. Park, W.D. Musinski, Four-dimensional microstructurally small fatigue crack growth in cyclically loaded nickel superalloy specimen, International Journal of Fatigue (2023) 107920",
        "doi": "10.1016/j.ijfatigue.2023.107920",
        "url": ""
      },
      {
        "citation": "D.B. Menasche, P.A. Shade, S. Safriet, P. Kenesei, J.-S. Park, W.D. Musinski, Deep learning approaches to semantic segmentation of fatigue cracking within cyclically loaded nickel superalloy, Computational Materials Science 198 (2021) 110683",
        "doi": "10.1016/j.commatsci.2021.110683",
        "url": ""
      },
      {
        "citation": "W. Musinski, D. Menasche, P. Shade, Examining sub-grain driving forces for small crack growth, ICF15 extended abstract (2023)",
        "doi": "",
        "url": "https://icf15.gatech.edu/wp-content/uploads/wpforms/15-49a16528d8ee19b9952d40c7c036ea38/ICF15_Ext-Abs_Musinski-98418180441d64db64ec48ac64c924dd.pdf"
      }
    ],
    "tags": [
      "short-crack",
      "HEDM",
      "in-situ",
      "machine-learning-ready",
      "grain-scale",
      "AFRL"
    ],
    "fatigue_initiation_relevance": "High",
    "notes": "Experimental details from ICF15 extended abstract; that the IJF 2023 and CMS 2021 papers describe the same specimen is likely but (unverified)."
  },
  {
    "id": "hedm-al-mg-si-liner-small-crack-spear-2014",
    "title": "Naturally nucleated microstructurally small fatigue cracks in Al-Mg-Si pressure-vessel liner: post-mortem NF-HEDM + CT + marker-band fractography",
    "material_class": "Al alloy",
    "material": "Al-Mg-Si alloy (thin pressure-vessel liner; 6061-type, unverified)",
    "chemistry": {
      "basis": "nominal",
      "composition": {},
      "notes": ""
    },
    "processing": {
      "route": "Liner (formed cylinder; processing in cited refs)",
      "parameters": "Specimens WEDM'd from cylinder, single shallow notch reducing thickness to 500 um, chemically milled + electropolished to 400 +/- 10 um gauge thickness.",
      "heat_treatment": "",
      "surface_condition": "Chemically milled and electropolished"
    },
    "techniques": [
      "HEDM/3DXRD",
      "Synchrotron CT"
    ],
    "acquisition": {
      "facility": "APS 1-ID (absorption tomography + near-field HEDM)",
      "voxel_size_um": null,
      "volume_dimensions": "",
      "in_situ": false,
      "notes": "1-mm-wide strips containing dominant crack extracted for post-mortem characterization."
    },
    "microstructure": {
      "features_resolved": [
        "grains",
        "orientations",
        "cracks"
      ],
      "grain_size_um": "",
      "texture": "Significant microstructural variation along cylinder",
      "phases": ""
    },
    "defects": {
      "types": [
        "cracks"
      ],
      "statistics": ""
    },
    "mechanical_properties": {
      "yield_strength_MPa": null,
      "uts_MPa": null,
      "elongation_pct": null,
      "hardness": null,
      "modulus_GPa": null,
      "other": ""
    },
    "fatigue": {
      "tested": true,
      "test_type": "crack growth",
      "loading": "Pmax 1.0 kN (~1% max principal notch strain), baseline R = 0.5 with programmed marker-band blocks (R = 0.1/0.5)",
      "results": "S1 failed at 280,000 cycles, S2 at 115,000 cycles (83% life difference). 3D crack growth rates from marker bands + CT showed large variation along fronts.",
      "crack_initiation": "Natural nucleation; dominant nucleation site identified by fractography; HEDM grain map adjacent to crack surface (Schmid factors) registered with crack.",
      "initiation_tracked_in_3d": true
    },
    "data_availability": {
      "status": "Paper only (figures)",
      "repository": "",
      "url": "",
      "doi": "",
      "size": "",
      "format": "",
      "license": ""
    },
    "references": [
      {
        "citation": "A.D. Spear, S.F. Li, J.F. Lind, R.M. Suter, A.R. Ingraffea, Three-dimensional characterization of microstructurally small fatigue-crack evolution using quantitative fractography combined with post-mortem X-ray tomography and high-energy X-ray diffraction microscopy, Acta Materialia 76 (2014) 413-424",
        "doi": "10.1016/j.actamat.2014.05.021",
        "url": ""
      },
      {
        "citation": "A.D. Spear, J.D. Hochhalter, A.R. Cerrone, S.F. Li, J.F. Lind, R.M. Suter, A.R. Ingraffea, A method to generate conformal finite-element meshes from 3D measurements of microstructurally small fatigue-crack propagation, FFEMS 39 (2016) 737-751",
        "doi": "10.1111/ffe.12449",
        "url": ""
      },
      {
        "citation": "A.D. Spear et al., 3D microscale characterization and crystal-plastic FE simulation of fatigue-crack nucleation and propagation in an aluminum alloy, MS&T 2013 proceedings",
        "doi": "",
        "url": "https://mmm.mech.utah.edu/wp-content/uploads/2016/07/Spear_etal_MST_proceedings_2013.pdf"
      }
    ],
    "tags": [
      "short-crack",
      "HEDM",
      "fatigue-initiation",
      "grain-scale",
      "crystal-plasticity"
    ],
    "fatigue_initiation_relevance": "High",
    "notes": "Task brief mentioned Al 7075; the verified sources describe an Al-Mg-Si liner alloy instead."
  },
  {
    "id": "hedm-we43-mg-ultrasonic-crack-path-greeley-2024",
    "title": "3D crystallographic short-crack paths in Mg WE43 (ultrasonic VHCF) from NF-HEDM grain maps + CT fracture surfaces",
    "material_class": "Mg alloy",
    "material": "WE43 (Mg-Y-Nd-Gd-Zr), underaged",
    "chemistry": {
      "basis": "wt%",
      "composition": {
        "Y": 3.74,
        "Nd": 2.1,
        "Gd": 0.52,
        "Zr": 0.45,
        "Zn": 0.016,
        "Mg": "bal."
      },
      "notes": "Supplied by Magnesium Elektron."
    },
    "processing": {
      "route": "Rolled (hot rolled 26 mm plate, T5)",
      "parameters": "Cylindrical specimens 4 mm gauge diameter x 7.5 mm, axis // RD; foil dogbones 150 um thick.",
      "heat_treatment": "As-received T5 (48 h at 204 C); then solution 525 C/8 h + underaged 250 C/4 h (UA).",
      "surface_condition": "Electropolished; FIB notches 100 x 6 x 50 um in large high-basal-SF grains"
    },
    "techniques": [
      "HEDM/3DXRD",
      "Synchrotron CT"
    ],
    "acquisition": {
      "facility": "APS 1-ID (NF-HEDM 55.618 keV, 1.48 um pixel detector; FF-HEDM 200 um pixel detector; X-ray CT)",
      "voxel_size_um": null,
      "volume_dimensions": "Matchstick mounts 1 x 1 mm and 1 x 0.3 mm around fracture paths",
      "in_situ": false,
      "notes": "Post-mortem; top and bottom fracture halves co-mounted."
    },
    "microstructure": {
      "features_resolved": [
        "grains",
        "orientations",
        "cracks",
        "precipitates"
      ],
      "grain_size_um": "115 +/- 52",
      "texture": "Weak rolled basal texture (max ~2.7 MRD)",
      "phases": "alpha-Mg + beta', beta1, grain-boundary precipitates"
    },
    "defects": {
      "types": [
        "cracks"
      ],
      "statistics": "81 crack-grain-boundary intersections analysed across 6 crack paths."
    },
    "mechanical_properties": {
      "yield_strength_MPa": 139,
      "uts_MPa": 235,
      "elongation_pct": null,
      "hardness": null,
      "modulus_GPa": null,
      "other": "Fatigue strength at 1e9 cycles 65 MPa"
    },
    "fatigue": {
      "tested": true,
      "test_type": "ultrasonic",
      "loading": "20 kHz ultrasonic; cylinders 85 MPa amplitude (fully reversed per extracted text, unverified sign), foils 60 MPa at R = 0.1; 200/9000 ms pulse/pause",
      "results": "Crack path character (basal intragranular, non-basal intragranular, intergranular) correlated to crystallographic/geometric parameters; dimensionality reduction improves crack path prediction.",
      "crack_initiation": "Controlled initiation at FIB notches in selected grains; short-crack path vs 3D grain boundaries resolved.",
      "initiation_tracked_in_3d": true
    },
    "data_availability": {
      "status": "On request",
      "repository": "",
      "url": "",
      "doi": "",
      "size": "",
      "format": "",
      "license": ""
    },
    "references": [
      {
        "citation": "D.A. Greeley, J.F. Adams, P. Kenesei, A.D. Spear, J.E. Allison, Quantitative analysis of three-dimensional fatigue crack path selection in Mg alloy WE43 using high-energy X-ray diffraction microscopy, Fatigue & Fracture of Engineering Materials & Structures (2024)",
        "doi": "10.1111/ffe.14217",
        "url": "https://par.nsf.gov/servlets/purl/10531851"
      }
    ],
    "tags": [
      "short-crack",
      "HEDM",
      "magnesium",
      "VHCF",
      "grain-scale"
    ],
    "fatigue_initiation_relevance": "High",
    "notes": "Data availability: 'available from the corresponding author upon reasonable request'."
  },
  {
    "id": "hedm-ti7al-nf-ff-tensile-turner-2016",
    "title": "Combined NF/FF-HEDM dataset for Ti-7Al tensile specimen elastically loaded in situ (APS 1-ID-E, RAMS)",
    "material_class": "Ti alloy",
    "material": "Ti-7Al (single-phase alpha)",
    "chemistry": {
      "basis": "nominal",
      "composition": {
        "Al": 7,
        "Ti": "bal."
      },
      "notes": "wt% assumed (unverified)."
    },
    "processing": {
      "route": "Cast + HIP + extruded + rolled",
      "parameters": "75 mm ingot, HIP, extruded to 30 mm bar, unidirectionally rolled at 955 C to 7.5 mm.",
      "heat_treatment": "Recrystallized 955 C for 24 h, furnace cooled.",
      "surface_condition": "Gold-foil fiducial markers on gauge"
    },
    "techniques": [
      "HEDM/3DXRD"
    ],
    "acquisition": {
      "facility": "APS 1-ID-E (RAMS load frame)",
      "voxel_size_um": null,
      "volume_dimensions": "Gauge 8 mm, ~1 mm2 cross-section; FF volume 600 um tall (605 grains); NF 53 slices at 4 um over ~200 um (240 grains)",
      "in_situ": true,
      "notes": "FF-HEDM at Load 0 (23 MPa) and 180.9, 339.8, 495.9 MPa (below yield); FE mesh supplied."
    },
    "microstructure": {
      "features_resolved": [
        "grains",
        "orientations"
      ],
      "grain_size_um": "~100",
      "texture": "",
      "phases": "alpha (hcp)"
    },
    "defects": {
      "types": [],
      "statistics": ""
    },
    "mechanical_properties": {
      "yield_strength_MPa": null,
      "uts_MPa": null,
      "elongation_pct": null,
      "hardness": null,
      "modulus_GPa": null,
      "other": "All loads nominally below macroscopic yield."
    },
    "fatigue": {
      "tested": false,
      "test_type": "",
      "loading": "Monotonic elastic tension",
      "results": "",
      "crack_initiation": "",
      "initiation_tracked_in_3d": false
    },
    "data_availability": {
      "status": "Public download",
      "repository": "NIST Materials Data Repository / Materials Data Facility (mdr_item_1027)",
      "url": "https://hdl.handle.net/11256/599",
      "doi": "",
      "size": "",
      "format": "HEDM reconstructions (NF orientation maps, FF grain tables), FE mesh",
      "license": "CC0 1.0"
    },
    "references": [
      {
        "citation": "T.J. Turner, P.A. Shade, J.V. Bernier, S.F. Li, J.C. Schuren, J.F. Lind, U. Lienert, P. Kenesei, R.M. Suter, B. Blank, J. Almer, Combined near- and far-field high-energy diffraction microscopy dataset for Ti-7Al tensile specimen elastically loaded in situ, Integrating Materials and Manufacturing Innovation (2016)",
        "doi": "10.1186/s40192-016-0048-1",
        "url": ""
      },
      {
        "citation": "T.J. Turner et al., Crystal plasticity model validation using combined high-energy diffraction microscopy data for a Ti-7Al specimen, Metall. Mater. Trans. A (2016)",
        "doi": "10.1007/s11661-016-3868-x",
        "url": "https://www.osti.gov/biblio/1390797"
      }
    ],
    "tags": [
      "HEDM",
      "grain-scale",
      "in-situ",
      "benchmark",
      "AFRL",
      "machine-learning-ready"
    ],
    "fatigue_initiation_relevance": "Low",
    "notes": "Not fatigue; widely used AFRL benchmark for CPFE validation (39 interior grains compared). Material supplied by A. Pilchak (AFRL)."
  },
  {
    "id": "hedm-ti7al-cyclic-grain-reorientation-lim-2022",
    "title": "Ti-7Al cyclically loaded below yield (200 cycles) with grain-resolved FF-HEDM at CHESS",
    "material_class": "Ti alloy",
    "material": "Ti-7Al (single-phase alpha)",
    "chemistry": {
      "basis": "nominal",
      "composition": {
        "Al": 7,
        "Ti": "bal."
      },
      "notes": ""
    },
    "processing": {
      "route": "Cast + HIP + extruded",
      "parameters": "",
      "heat_treatment": "962 C for 24 h, air cooled (large equiaxed grains)",
      "surface_condition": "EDM-cut (surface residual strains noted)"
    },
    "techniques": [
      "HEDM/3DXRD"
    ],
    "acquisition": {
      "facility": "CHESS F2 (RAMS2 load frame), 61.3 keV, GE 2048x2048 200 um pixel detector",
      "voxel_size_um": null,
      "volume_dimensions": "1 mm x 1 mm cross-section, 8 mm gauge; 1 mm tall probed volume; 773 grains indexed, 502 retained after filtering",
      "in_situ": true,
      "notes": "FF-HEDM at peak (held at 505 MPa) and unloaded states at cycles 1,2,5,10,20,30 and every 10 to 200."
    },
    "microstructure": {
      "features_resolved": [
        "grains",
        "orientations"
      ],
      "grain_size_um": "",
      "texture": "",
      "phases": "alpha (hcp)"
    },
    "defects": {
      "types": [],
      "statistics": ""
    },
    "mechanical_properties": {
      "yield_strength_MPa": null,
      "uts_MPa": null,
      "elongation_pct": null,
      "hardness": null,
      "modulus_GPa": null,
      "other": ""
    },
    "fatigue": {
      "tested": true,
      "test_type": "in-situ",
      "loading": "Tension cycles R = 0 to 585 MPa (~90% of yield), load control, 200 cycles",
      "results": "Continuous evolution of von Mises stress and grain orientation; tension texture begins to develop; 'hard' grains retain more residual resolved stress; surface grains yield on first cycle.",
      "crack_initiation": "No crack; plasticity accumulation precursor study.",
      "initiation_tracked_in_3d": false
    },
    "data_availability": {
      "status": "Paper only (figures)",
      "repository": "",
      "url": "",
      "doi": "",
      "size": "",
      "format": "",
      "license": ""
    },
    "references": [
      {
        "citation": "R.E. Lim, D.C. Pagan, J.V. Bernier, P.A. Shade, A.D. Rollett, Grain reorientation and stress-state evolution during cyclic loading of an alpha-Ti alloy below the elastic limit, International Journal of Fatigue (2022) 106614",
        "doi": "10.1016/j.ijfatigue.2021.106614",
        "url": "https://arxiv.org/abs/2010.00111"
      }
    ],
    "tags": [
      "HEDM",
      "grain-scale",
      "in-situ",
      "cyclic-plasticity",
      "AFRL"
    ],
    "fatigue_initiation_relevance": "Medium",
    "notes": ""
  },
  {
    "id": "hedm-afrl-am-challenge4-in625",
    "title": "AFRL AM Modeling Challenge 4: in-situ tensile NF/FF-HEDM + micro-CT of L-PBF IN625 with serial-sectioning ground truth",
    "material_class": "Ni superalloy",
    "material": "Inconel 625 (L-PBF)",
    "chemistry": {
      "basis": "nominal",
      "composition": {},
      "notes": ""
    },
    "processing": {
      "route": "L-PBF + HIP",
      "parameters": "EOS M280, gas-atomized IN625 powder; parameters proprietary.",
      "heat_treatment": "Stress relief, HIP, then additional anneal (proprietary details).",
      "surface_condition": "Gold fiducials; Pt lines added after experiment"
    },
    "techniques": [
      "HEDM/3DXRD",
      "Micro-CT",
      "Synchrotron CT",
      "Serial sectioning",
      "3D EBSD"
    ],
    "acquisition": {
      "facility": "APS 1-ID-E; 71.68 keV (Re K-edge); NF detector 1.48 um pixel; FF GE detectors 200 um pixel; CT 1.172 um pixel",
      "voxel_size_um": 2.0,
      "volume_dimensions": "~540 um along tensile axis characterised; serial-sectioning data downsampled to 2 um",
      "in_situ": true,
      "notes": "Six load states; FF strain precision ~1e-4, orientation <0.05 deg; NF spatial ~2 um. Serial sectioning at ~1 um resolution (optical, BSE, EBSD)."
    },
    "microstructure": {
      "features_resolved": [
        "grains",
        "orientations",
        "twins"
      ],
      "grain_size_um": "",
      "texture": "",
      "phases": "gamma (fcc)"
    },
    "defects": {
      "types": [],
      "statistics": ""
    },
    "mechanical_properties": {
      "yield_strength_MPa": null,
      "uts_MPa": null,
      "elongation_pct": null,
      "hardness": null,
      "modulus_GPa": null,
      "other": "Tested to ~0.7% plastic strain; macroscopic stress-strain via DIC."
    },
    "fatigue": {
      "tested": false,
      "test_type": "",
      "loading": "Uniaxial tension, displacement control",
      "results": "28 grains' grain-averaged elastic strain tensors used as modeling challenge targets.",
      "crack_initiation": "",
      "initiation_tracked_in_3d": false
    },
    "data_availability": {
      "status": "Public download",
      "repository": "Materials Data Facility",
      "url": "https://doi.org/10.18126/k5r2-32iu",
      "doi": "10.18126/k5r2-32iu",
      "size": "",
      "format": "HEDM reductions, CT, serial-sectioning reconstructions (DREAM.3D/HDF5, unverified)",
      "license": ""
    },
    "references": [
      {
        "citation": "D.B. Menasche, W.D. Musinski, M. Obstalecki, M.N. Shah, S.P. Donegan, J.V. Bernier, P. Kenesei, J.-S. Park, P.A. Shade, AFRL Additive Manufacturing Modeling Series: Challenge 4, In situ mechanical test of an IN625 sample with concurrent HEDM characterization, IMMI (2021)",
        "doi": "10.1007/s40192-021-00218-3",
        "url": "https://www.osti.gov/biblio/1839935"
      },
      {
        "citation": "M.G. Chapman et al., AFRL AM Modeling Series: Challenge 4, 3D reconstruction of an IN625 HEDM sample using multi-modal serial sectioning, IMMI (2021)",
        "doi": "10.1007/s40192-021-00212-9",
        "url": ""
      }
    ],
    "tags": [
      "additive-manufacturing",
      "HEDM",
      "benchmark",
      "machine-learning-ready",
      "AFRL",
      "grain-scale"
    ],
    "fatigue_initiation_relevance": "Low",
    "notes": "Not a fatigue test but a key public AM HEDM validation dataset."
  },
  {
    "id": "hedm-lshr-hedm-serial-sectioning-sparks-2024",
    "title": "LSHR Ni superalloy HEDM volume with multi-modal serial-sectioning (EBSD, profilometry) ground truth",
    "material_class": "Ni superalloy",
    "material": "LSHR (undeformed)",
    "chemistry": {
      "basis": "nominal",
      "composition": {},
      "notes": ""
    },
    "processing": {
      "route": "",
      "parameters": "",
      "heat_treatment": "",
      "surface_condition": ""
    },
    "techniques": [
      "HEDM/3DXRD",
      "Serial sectioning",
      "3D EBSD"
    ],
    "acquisition": {
      "facility": "APS (HEDM; beamline unverified) + AFRL serial sectioning",
      "voxel_size_um": null,
      "volume_dimensions": "",
      "in_situ": false,
      "notes": ""
    },
    "microstructure": {
      "features_resolved": [
        "grains",
        "orientations",
        "twins"
      ],
      "grain_size_um": "",
      "texture": "",
      "phases": ""
    },
    "defects": {
      "types": [],
      "statistics": ""
    },
    "mechanical_properties": {
      "yield_strength_MPa": null,
      "uts_MPa": null,
      "elongation_pct": null,
      "hardness": null,
      "modulus_GPa": null,
      "other": ""
    },
    "fatigue": {
      "tested": false,
      "test_type": "",
      "loading": "",
      "results": "",
      "crack_initiation": "",
      "initiation_tracked_in_3d": false
    },
    "data_availability": {
      "status": "Public download",
      "repository": "Materials Data Facility",
      "url": "https://doi.org/10.18126/4y0p-v604",
      "doi": "10.18126/4y0p-v604",
      "size": "",
      "format": "Raw and processed HEDM and serial-sectioning data",
      "license": "CC-BY 4.0"
    },
    "references": [
      {
        "citation": "G. Sparks, S. Mason, M.G. Chapman, J.-S. Park, H. Sharma, P. Kenesei, S.R. Niezgoda, M.J. Mills, M.D. Uchic, P.A. Shade, M. Obstalecki, Data set for '3D Reconstruction of a High-Energy Diffraction Microscopy Sample Using Multi-Modal Serial Sectioning with High-Precision EBSD and Surface Profilometry' (MDF, 2024)",
        "doi": "10.18126/4y0p-v604",
        "url": "https://doi.org/10.18126/4y0p-v604"
      }
    ],
    "tags": [
      "HEDM",
      "benchmark",
      "AFRL",
      "machine-learning-ready",
      "twins"
    ],
    "fatigue_initiation_relevance": "Low",
    "notes": "Useful for assessing HEDM fidelity on twinned superalloy microstructures (same alloy family as AFRL LSHR fatigue studies)."
  },
  {
    "id": "hedm-ti7al-midas-benchmark-sharma-2026",
    "title": "Multi-distance NF/FF-HEDM raw reference dataset of Ti-7Al (APS 1-ID-E) for benchmarking reconstruction",
    "material_class": "Ti alloy",
    "material": "Ti-7Al",
    "chemistry": {
      "basis": "nominal",
      "composition": {},
      "notes": ""
    },
    "processing": {
      "route": "",
      "parameters": "",
      "heat_treatment": "",
      "surface_condition": ""
    },
    "techniques": [
      "HEDM/3DXRD"
    ],
    "acquisition": {
      "facility": "APS 1-ID-E, 65.351 keV (Hf K-edge); FF GE-41RT 2048x2048 200 um pixel at ~940 mm; NF 5 distances 4.5-8.5 mm, 0.25 deg steps",
      "voxel_size_um": null,
      "volume_dimensions": "1 x 1 mm2 cross-section",
      "in_situ": false,
      "notes": "90 NF acquisitions (129,600 TIFFs) + FF .ge3 scans with CeO2/Au calibrations; RAMS mount."
    },
    "microstructure": {
      "features_resolved": [
        "grains",
        "orientations"
      ],
      "grain_size_um": "",
      "texture": "",
      "phases": ""
    },
    "defects": {
      "types": [],
      "statistics": ""
    },
    "mechanical_properties": {
      "yield_strength_MPa": null,
      "uts_MPa": null,
      "elongation_pct": null,
      "hardness": null,
      "modulus_GPa": null,
      "other": ""
    },
    "fatigue": {
      "tested": false,
      "test_type": "",
      "loading": "",
      "results": "",
      "crack_initiation": "",
      "initiation_tracked_in_3d": false
    },
    "data_availability": {
      "status": "Public download",
      "repository": "Materials Data Facility",
      "url": "https://doi.org/10.18126/8487-hd29",
      "doi": "10.18126/8487-hd29",
      "size": "",
      "format": "GE .ge3 (FF), TIFF (NF)",
      "license": ""
    },
    "references": [
      {
        "citation": "H. Sharma, J.-S. Park, P. Kenesei, Multi-distance Far-Field and Near-Field HEDM Reference Dataset of Ti-7Al for Benchmarking 3D Crystallographic Reconstruction Algorithms (MDF, 2026); accompanies MIDAS Part II, Acta Cryst. A",
        "doi": "10.18126/8487-hd29",
        "url": "https://github.com/marinerhemant/MIDAS"
      }
    ],
    "tags": [
      "HEDM",
      "benchmark",
      "raw-data",
      "machine-learning-ready"
    ],
    "fatigue_initiation_relevance": "Low",
    "notes": "Raw data only; reconstructions regenerable with MIDAS commit 0915604f."
  },
  {
    "id": "dct-labdct-alcu-grain-growth-sun-2023",
    "title": "Lab-DCT (ZEISS Xradia 520 Versa LabDCT) time series of grain growth in Al-5wt%Cu",
    "material_class": "Al alloy",
    "material": "Al-5wt%Cu (model alloy)",
    "chemistry": {
      "basis": "wt%",
      "composition": {
        "Cu": 5,
        "Al": "bal."
      },
      "notes": ""
    },
    "processing": {
      "route": "",
      "parameters": "Sample 1.4 mm diameter x 6.5 mm",
      "heat_treatment": "10 cycles of 15 min anneal at 630 C in muffle furnace, air cool",
      "surface_condition": ""
    },
    "techniques": [
      "DCT",
      "X-ray CT"
    ],
    "acquisition": {
      "facility": "Lab ZEISS Xradia 520 Versa with LabDCT Pro",
      "voxel_size_um": 1.84,
      "volume_dimensions": "",
      "in_situ": false,
      "notes": "Absorption CT 80 kV/7 W, 4X, 1601 projections, 1.84 um voxel; DCT 110 kV/10 W, flat panel, helical phyllotaxis, 2900 projections. 11 time steps."
    },
    "microstructure": {
      "features_resolved": [
        "grains",
        "orientations"
      ],
      "grain_size_um": "",
      "texture": "",
      "phases": ""
    },
    "defects": {
      "types": [],
      "statistics": ""
    },
    "mechanical_properties": {
      "yield_strength_MPa": null,
      "uts_MPa": null,
      "elongation_pct": null,
      "hardness": null,
      "modulus_GPa": null,
      "other": ""
    },
    "fatigue": {
      "tested": false,
      "test_type": "",
      "loading": "",
      "results": "",
      "crack_initiation": "",
      "initiation_tracked_in_3d": false
    },
    "data_availability": {
      "status": "Public download",
      "repository": "Materials Data Facility",
      "url": "https://doi.org/10.18126/5q8s-3ef9",
      "doi": "10.18126/5q8s-3ef9",
      "size": "",
      "format": ".dream3d",
      "license": ""
    },
    "references": [
      {
        "citation": "J. Sun, J. Oddershede, J. Dake, Grain structure evolution during heat treatment of a Al-5wt%Cu alloy studied with lab-based diffraction contrast tomography (MDF, 2023)",
        "doi": "10.18126/5q8s-3ef9",
        "url": "https://doi.org/10.18126/5q8s-3ef9"
      }
    ],
    "tags": [
      "lab-DCT",
      "grain-scale",
      "machine-learning-ready",
      "4D"
    ],
    "fatigue_initiation_relevance": "Low",
    "notes": "No fatigue; included as a rare public lab-DCT (Xnovo/Zeiss) grain map series in DREAM.3D format."
  }
]
