Repository: danishabbir/MMD

# Material Microstructure Dataset (MMD)

A curated catalog of **3D microstructure and defect reconstructions of structural materials**
(X-ray CT, micro-CT, synchrotron CT, diffraction contrast tomography, HEDM/3DXRD, 3D EBSD and
serial sectioning). Each record links the 3D data to the material's **chemistry**, **processing
parameters**, **mechanical properties** and, where measured, **fatigue behaviour and fatigue crack
initiation sites**.

The catalog comes with a static web gallery for browsing, filtering and inspecting the records.

File: data/records/ebsd_3d.json (part 2 of 2)
[
   "crack_initiation": "Crack started from FIB notch; most of the 3D crack surface lies close to {111} slip planes even in Stage II, with some {100} facets - local Mode II (shear) growth dominates",
   "initiation_tracked_in_3d": true
  },
  "tags": [
   "fatigue-crack",
   "plasma-FIB",
   "small-crack",
   "crystallography",
   "grain-scale"
  ],
  "notes": "Raw 3D EBSD volume not released; only manuscript + video.",
  "id": "ebsd-tmw4m3-pfib-fatigue-crack-nishikawa",
  "title": "Ni-Co superalloy TMW-4M3: PFIB-SEM 3D EBSD of an entire microstructurally small fatigue crack",
  "material_class": "Ni superalloy",
  "material": "TMW-4M3 forged Ni-Co-based disk superalloy",
  "data_availability": {
   "status": "Partially public",
   "repository": "NIMS Materials Data Repository (MDR)",
   "url": "https://mdr.nims.go.jp/datasets/a89c8169-b6e5-49fa-bfb7-d66d9b237680",
   "doi": "10.48505/nims.4288",
   "size": "42.4 MB (accepted manuscript + 3D crack video; no raw volume)",
   "format": "PDF, MOV",
   "license": "CC BY-NC-ND 4.0"
  },
  "references": [
   {
    "citation": "Nishikawa H., Furuya Y., Osada T., Kawagishi K., Hara T., Three-dimensional high-resolution crystallographic observation of the entire volume of microstructurally small fatigue cracks in Ni-Co based superalloy, Scripta Materialia 222 (2022) 115026",
    "doi": "10.1016/j.scriptamat.2022.115026",
    "url": "https://mdr.nims.go.jp/datasets/a89c8169-b6e5-49fa-bfb7-d66d9b237680"
   }
  ],
  "fatigue_initiation_relevance": "High"
 },
 {
  "chemistry": null,
  "processing": {
   "route": "Wrought",
   "parameters": "",
   "heat_treatment": "",
   "surface_condition": "Polished"
  },
  "techniques": [
   "3D EBSD",
   "Serial sectioning"
  ],
  "acquisition": {
   "facility": "Institut Pprime (Univ. Poitiers): serial sectioning + SEM/EBSD",
   "voxel_size_um": null,
   "volume_dimensions": "Region around observed cracks; 3D mesh of 386 grains",
   "in_situ": false,
   "notes": "Real 3D microstructure meshed for crystal plasticity FE."
  },
  "microstructure": {
   "features_resolved": [
    "grains",
    "orientations",
    "twins",
    "cracks"
   ],
   "grain_size_um": "",
   "texture": "",
   "phases": "FCC austenite"
  },
  "defects": {
   "types": [],
   "statistics": ""
  },
  "mechanical_properties": {
   "yield_strength_MPa": null,
   "uts_MPa": null,
   "elongation_pct": null,
   "hardness": null,
   "modulus_GPa": null,
   "other": ""
  },
  "fatigue": {
   "tested": true,
   "test_type": "LCF",
   "loading": "Tension-compression at constant plastic strain amplitude, RT, air; stopped at 5000 cycles (~20% of life)",
   "results": "Microcracks characterized at ~20% life",
   "crack_initiation": "Surface microcracks at slip bands; CPFE on the reconstructed 3D aggregate shows more intense plastic slip in grains where cracks were observed; role of local crystallographic configuration (neighbour grains, twins) assessed",
   "initiation_tracked_in_3d": true
  },
  "tags": [
   "fatigue-initiation",
   "crystal-plasticity",
   "grain-scale",
   "stainless-steel",
   "LCF"
  ],
  "notes": "Plastic strain amplitude value and sectioning parameters not verified from full text.",
  "id": "ebsd-316ln-lcf-signor-serial-sectioning-cpfe",
  "title": "316LN/316L LCF microcrack initiation: serial-sectioning 3D EBSD of crack sites (386 grains) + CPFE",
  "material_class": "Steel",
  "material": "316LN austenitic stainless steel (also 316L in 2014 proceedings)",
  "data_availability": {
   "status": "Paper only (figures)",
   "repository": null,
   "url": "https://researchportal.ip-paris.fr/en/publications/influence-of-local-crystallographic-configuration-on-microcrack-i/",
   "doi": null,
   "size": null,
   "format": null,
   "license": null
  },
  "references": [
   {
    "citation": "Signor L., Villechaise P., Ghidossi T., Lacoste E., Gueguen M., Courtin S., Influence of local crystallographic configuration on microcrack initiation in fatigued 316LN stainless steel: Experiments and crystal plasticity finite elements simulations, Mater. Sci. Eng. A 649 (2016) 239-249",
    "doi": "10.1016/j.msea.2015.09.119",
    "url": "https://researchportal.ip-paris.fr/en/publications/influence-of-local-crystallographic-configuration-on-microcrack-i/"
   },
   {
    "citation": "Signor L., Lacoste E., Villechaise P., Ghidossi T., Courtin S., Plastic slip and early stage of fatigue damage in polycrystals: Comparison between experiments and crystal plasticity finite elements simulations, Advanced Materials Research 891-892 (2014) 1711-1716",
    "doi": "10.4028/www.scientific.net/AMR.891-892.1711",
    "url": "https://researchportal.ip-paris.fr/en/publications/plastic-slip-and-early-stage-of-fatigue-damage-in-polycrystals-co/"
   }
  ],
  "fatigue_initiation_relevance": "High"
 },
 {
  "chemistry": null,
  "processing": null,
  "techniques": [
   "Synchrotron CT",
   "Phase-contrast CT",
   "3D EBSD",
   "Serial sectioning"
  ],
  "acquisition": {
   "facility": "ESRF ID19 (in-situ fatigue microtomography) + subsequent 3D EBSD volume",
   "voxel_size_um": null,
   "volume_dimensions": "",
   "in_situ": true,
   "notes": "Phase + absorption contrast to see two-phase microstructure and crack chronology."
  },
  "microstructure": {
   "features_resolved": [
    "grains",
    "orientations",
    "phases",
    "cracks"
   ],
   "grain_size_um": "",
   "texture": "",
   "phases": "alpha lamellae + beta; prior beta grains"
  },
  "defects": {
   "types": [
    "cracks"
   ],
   "statistics": ""
  },
  "mechanical_properties": {
   "yield_strength_MPa": null,
   "uts_MPa": null,
   "elongation_pct": null,
   "hardness": null,
   "modulus_GPa": null,
   "other": ""
  },
  "fatigue": {
   "tested": true,
   "test_type": "in-situ",
   "loading": "In-situ fatigue at ESRF ID19 (loading details not verified)",
   "results": "3D crack-front evolution recorded",
   "crack_initiation": "Near-surface crack crossing prior-beta GB is diverted/bifurcated (local retardation, first-order crack-front undulation); large misorientation between alpha lamellae favourable for prismatic <a> or pyramidal <c+a> slip deflects the crack (second-order undulation)",
   "initiation_tracked_in_3d": true
  },
  "tags": [
   "fatigue-crack",
   "in-situ",
   "titanium",
   "correlative",
   "short-crack"
  ],
  "notes": "3D EBSD sectioning method (FIB vs mechanical) not verified.",
  "id": "ebsd-ti6246-fatigue-crack-birosca",
  "title": "Ti-6246 short fatigue crack: in-situ synchrotron microtomography (ESRF ID19) + post-mortem 3D EBSD of crack path",
  "material_class": "Ti alloy",
  "material": "Ti-6Al-2Sn-4Zr-6Mo (Ti-6246), lamellar/duplex",
  "data_availability": {
   "status": "Paper only (figures)",
   "repository": null,
   "url": "https://cronfa.swansea.ac.uk/Record/cronfa11870/Details",
   "doi": null,
   "size": null,
   "format": null,
   "license": null
  },
  "references": [
   {
    "citation": "Birosca S., Buffiere J.Y., Garcia-Pastor F.A., Karadge M., Babout L., Preuss M., Three-dimensional characterization of fatigue cracks in Ti-6246 using X-ray tomography and electron backscatter diffraction, Acta Materialia 57 (2009) 5834-5847",
    "doi": "10.1016/j.actamat.2009.08.009",
    "url": "https://cronfa.swansea.ac.uk/Record/cronfa11870/Details"
   }
  ],
  "fatigue_initiation_relevance": "High"
 },
 {
  "chemistry": null,
  "processing": null,
  "techniques": [
   "3D EBSD",
   "Serial sectioning"
  ],
  "acquisition": {
   "facility": "FIB-SEM 3D EBSD (Nippon Steel group; instrument not stated)",
   "voxel_size_um": null,
   "volume_dimensions": "",
   "in_situ": false,
   "notes": ""
  },
  "microstructure": {
   "features_resolved": [
    "grains",
    "orientations",
    "cracks"
   ],
   "grain_size_um": "",
   "texture": "",
   "phases": "BCC ferrite"
  },
  "defects": {
   "types": [
    "cracks"
   ],
   "statistics": ""
  },
  "mechanical_properties": {
   "yield_strength_MPa": null,
   "uts_MPa": null,
   "elongation_pct": null,
   "hardness": null,
   "modulus_GPa": null,
   "other": ""
  },
  "fatigue": {
   "tested": true,
   "test_type": "crack growth",
   "loading": "Cyclic loading to produce non-propagating crack (details not given)",
   "results": "Non-propagating crack at fatigue limit-type condition",
   "crack_initiation": "Crack grew on three equivalent {101} slip planes; crack tip arrested inside a grain, not at a grain boundary",
   "initiation_tracked_in_3d": true
  },
  "tags": [
   "fatigue-crack",
   "crack-arrest",
   "steel",
   "FIB"
  ],
  "notes": "Conference abstract only; no journal version located.",
  "id": "ebsd-ferritic-steel-fatigue-crack-tip-kikuzuki",
  "title": "Ferritic model steel: FIB-SEM 3D EBSD around a non-propagating fatigue crack tip",
  "material_class": "Steel",
  "material": "Ferritic model steel",
  "data_availability": {
   "status": "Paper only (figures)",
   "repository": null,
   "url": "https://www.programmaster.org/PM/PM.nsf/ApprovedAbstracts/D8CC78D3AF033287852584AB0030ABAA",
   "doi": null,
   "size": null,
   "format": null,
   "license": null
  },
  "references": [
   {
    "citation": "Kikuzuki M., Kato T., Makino T., Kimura Y., Three-dimensional Electron Backscatter Diffraction Analysis of Fatigue Crack Propagation in Steel, 3DMS 2021 abstract",
    "doi": null,
    "url": "https://www.programmaster.org/PM/PM.nsf/ApprovedAbstracts/D8CC78D3AF033287852584AB0030ABAA"
   }
  ],
  "fatigue_initiation_relevance": "Medium"
 },
 {
  "chemistry": {
   "basis": "wt%",
   "composition": {
    "C": 0.17,
    "Mn": 1.63,
    "Si": 0.28,
    "Al": 0.036,
    "P": 0.0021,
    "S": 0.0038,
    "N": 0.0025,
    "Fe": "bal."
   },
   "notes": ""
  },
  "processing": {
   "route": "Rolled",
   "parameters": "Hot press austenitization + deformation; large-strain warm flat compression at 550 °C (total strain 1.6) -> UFG ferrite/cementite",
   "heat_treatment": "2 h at 550 °C; short intercritical anneal at 730 °C (24 vol% martensite) or 750 °C (38 vol% martensite) + quench",
   "surface_condition": "Polished"
  },
  "techniques": [
   "3D EBSD",
   "Serial sectioning"
  ],
  "acquisition": {
   "facility": "MPIE Zeiss CrossBeam XB1540 FIB-SEM + EDAX-TSL EBSD",
   "voxel_size_um": 0.1,
   "volume_dimensions": "20 x 20 µm scans, 42 slices at 100 nm (100 nm step), ~23 h",
   "in_situ": false,
   "notes": ""
  },
  "microstructure": {
   "features_resolved": [
    "grains",
    "orientations",
    "phases"
   ],
   "grain_size_um": "Ferrite 1.4 µm (730-DP), 1.2 µm (750-DP)",
   "texture": "",
   "phases": "ferrite + martensite (24 or 38 vol%)"
  },
  "defects": {
   "types": [],
   "statistics": ""
  },
  "mechanical_properties": {
   "yield_strength_MPa": null,
   "uts_MPa": 1003,
   "elongation_pct": null,
   "hardness": null,
   "modulus_GPa": null,
   "other": "UTS 1003 MPa for 750-DP, ~100 MPa above 730-DP"
  },
  "fatigue": {
   "tested": false,
   "test_type": null,
   "loading": null,
   "results": null,
   "crack_initiation": null,
   "initiation_tracked_in_3d": false
  },
  "tags": [
   "dual-phase",
   "GND",
   "grain-scale",
   "FIB"
  ],
  "notes": "Not a fatigue study; GND fields relevant to ferrite/martensite interface damage.",
  "id": "ebsd-dp-steel-calcagnotto-fib-3debsd",
  "title": "Ultrafine-grained dual-phase steel: FIB 3D EBSD of GND/orientation gradients at ferrite-martensite interfaces",
  "material_class": "Steel",
  "material": "Ultrafine-grained ferrite/martensite dual-phase steel (0.17C-1.63Mn)",
  "data_availability": {
   "status": "Paper only (figures)",
   "repository": null,
   "url": "https://www.dierk-raabe.com/app/download/5803583940/Mater_Science_Engin_A+527+%282010%29+2738.pdf",
   "doi": null,
   "size": null,
   "format": null,
   "license": null
  },
  "references": [
   {
    "citation": "Calcagnotto M., Ponge D., Demir E., Raabe D., Orientation gradients and geometrically necessary dislocations in ultrafine grained dual-phase steels studied by 2D and 3D EBSD, Mater. Sci. Eng. A 527 (2010) 2738-2746",
    "doi": "10.1016/j.msea.2010.01.004",
    "url": "https://www.dierk-raabe.com/app/download/5803583940/Mater_Science_Engin_A+527+%282010%29+2738.pdf"
   }
  ],
  "fatigue_initiation_relevance": "Low"
 },
 {
  "chemistry": null,
  "processing": {
   "route": "L-PBF (unverified)",
   "parameters": "",
   "heat_treatment": "",
   "surface_condition": ""
  },
  "techniques": [
   "3D EBSD",
   "Serial sectioning"
  ],
  "acquisition": {
   "facility": "MPIE ELAVO 3D (SEM + automated mechanical serial polishing + EBSD)",
   "voxel_size_um": null,
   "volume_dimensions": "Large volume (exact size not verified)",
   "in_situ": false,
   "notes": ""
  },
  "microstructure": {
   "features_resolved": [
    "grains",
    "orientations"
   ],
   "grain_size_um": "",
   "texture": "Textures associated with 'tree-like' grain morphologies not visible in 2D",
   "phases": "FCC austenite"
  },
  "defects": {
   "types": [],
   "statistics": ""
  },
  "mechanical_properties": {
   "yield_strength_MPa": null,
   "uts_MPa": null,
   "elongation_pct": null,
   "hardness": null,
   "modulus_GPa": null,
   "other": ""
  },
  "fatigue": {
   "tested": false,
   "test_type": null,
   "loading": null,
   "results": null,
   "crack_initiation": null,
   "initiation_tracked_in_3d": false
  },
  "tags": [
   "additive-manufacturing",
   "grain-scale",
   "stainless-steel",
   "mechanical-serial-sectioning"
  ],
  "notes": "Process parameters and volume not verified (full text not accessible).",
  "id": "ebsd-316l-am-elavo-sun",
  "title": "L-PBF 316L: large-volume automated serial-polishing 3D EBSD (MPIE ELAVO 3D) revealing tree-like grains",
  "material_class": "Steel",
  "material": "316L stainless steel (additively manufactured)",
  "data_availability": {
   "status": "Paper only (figures)",
   "repository": null,
   "url": "https://oar.a-star.edu.sg/communities-collections/articles/20083",
   "doi": null,
   "size": null,
   "format": null,
   "license": "Article CC BY 4.0"
  },
  "references": [
   {
    "citation": "Sun Z., Tsai S.-P., Konijnenberg P., Wang J.-Y., Zaefferer S., A large-volume 3D EBSD study on additively manufactured 316L stainless steel, Scripta Materialia 238 (2024) 115723",
    "doi": "10.1016/j.scriptamat.2023.115723",
    "url": "https://oar.a-star.edu.sg/communities-collections/articles/20083"
   }
  ],
  "fatigue_initiation_relevance": "Low"
 },
 {
  "chemistry": null,
  "processing": {
   "route": "L-PBF",
   "parameters": "",
   "heat_treatment": "",
   "surface_condition": ""
  },
  "techniques": [
   "3D EBSD",
   "Serial sectioning"
  ],
  "acquisition": {
   "facility": "Naval Research Laboratory serial sectioning (BSE + EBSD per slice)",
   "voxel_size_um": null,
   "volume_dimensions": "ROI > 1 mm; alignment error ~0-3 µm",
   "in_situ": false,
   "notes": "Distorted EBSD maps warped onto high-fidelity BSE stack."
  },
  "microstructure": {
   "features_resolved": [
    "grains",
    "orientations"
   ],
   "grain_size_um": "",
   "texture": "",
   "phases": "FCC"
  },
  "defects": {
   "types": [],
   "statistics": ""
  },
  "mechanical_properties": {
   "yield_strength_MPa": null,
   "uts_MPa": null,
   "elongation_pct": null,
   "hardness": null,
   "modulus_GPa": null,
   "other": ""
  },
  "fatigue": {
   "tested": false,
   "test_type": null,
   "loading": null,
   "results": null,
   "crack_initiation": null,
   "initiation_tracked_in_3d": false
  },
  "tags": [
   "additive-manufacturing",
   "multimodal",
   "methods"
  ],
  "notes": "",
  "id": "ebsd-316l-lpbf-nguyen-rowenhorst-fusion",
  "title": "L-PBF 316L: NRL multimodal (BSE + EBSD) mechanical serial sectioning with warping-based data fusion",
  "material_class": "Steel",
  "material": "316L stainless steel (L-PBF)",
  "data_availability": {
   "status": "Paper only (figures)",
   "repository": null,
   "url": "https://link.springer.com/10.1007/s11837-021-04865-x",
   "doi": null,
   "size": null,
   "format": null,
   "license": null
  },
  "references": [
   {
    "citation": "Nguyen L.T., Rowenhorst D.J., The Alignment and Fusion of Multimodal 3D Serial Sectioning Datasets, JOM 73 (2021) 3272-3284",
    "doi": "10.1007/s11837-021-04865-x",
    "url": "https://link.springer.com/10.1007/s11837-021-04865-x"
   }
  ],
  "fatigue_initiation_relevance": "Low"
 },
 {
  "chemistry": null,
  "processing": null,
  "techniques": [
   "3D EBSD",
   "Serial sectioning"
  ],
  "acquisition": {
   "facility": "Naval Research Laboratory serial sectioning + EBSD",
   "voxel_size_um": null,
   "volume_dimensions": "",
   "in_situ": false,
   "notes": ""
  },
  "microstructure": {
   "features_resolved": [
    "grains",
    "orientations"
   ],
   "grain_size_um": "",
   "texture": "",
   "phases": "BCC beta"
  },
  "defects": {
   "types": [],
   "statistics": ""
  },
  "mechanical_properties": {
   "yield_strength_MPa": null,
   "uts_MPa": null,
   "elongation_pct": null,
   "hardness": null,
   "modulus_GPa": null,
   "other": ""
  },
  "fatigue": {
   "tested": false,
   "test_type": null,
   "loading": null,
   "results": null,
   "crack_initiation": null,
   "initiation_tracked_in_3d": false
  },
  "tags": [
   "titanium",
   "grain-topology",
   "image-based-FE"
  ],
  "notes": "Sectioning parameters not verified.",
  "id": "ebsd-ti21s-rowenhorst-beta-grains",
  "title": "Beta-Ti alloy Ti-21S: NRL mechanical serial-sectioning 3D EBSD of recrystallized beta grains (topology, curvature, image-based FE)",
  "material_class": "Ti alloy",
  "material": "Ti-21S (beta-stabilized Ti alloy, fully recrystallized)",
  "data_availability": {
   "status": "Paper only (figures)",
   "repository": null,
   "url": null,
   "doi": null,
   "size": null,
   "format": null,
   "license": null
  },
  "references": [
   {
    "citation": "Rowenhorst D.J., Lewis A.C., Spanos G., Three-dimensional analysis of grain topology and interface curvature in a beta-titanium alloy, Acta Materialia 58 (2010) 5511-5519",
    "doi": "10.1016/j.actamat.2010.06.030",
    "url": null
   },
   {
    "citation": "Rowenhorst D., Lewis A., Spanos G., Grain Boundary Curvature Analysis of beta-Grains in Ti-21S, Microscopy and Microanalysis 15 (2009) 640-641",
    "doi": "10.1017/s1431927609094082",
    "url": null
   }
  ],
  "fatigue_initiation_relevance": "Low"
 },
 {
  "chemistry": null,
  "processing": {
   "route": "L-PBF (unverified)",
   "parameters": "AM Ti cylinder with attached 1 mm Ti-ball fiducials",
   "heat_treatment": "",
   "surface_condition": ""
  },
  "techniques": [
   "X-ray CT",
   "Serial sectioning"
  ],
  "acquisition": {
   "facility": "AFRL mechanical-polish serial sectioning (optical) + 5 different XCT scans/systems",
   "voxel_size_um": 2.8,
   "volume_dimensions": "SS in-plane 2.8 µm, average slice 2.01 µm (z-height map provided)",
   "in_situ": false,
   "notes": "Registered TIF stacks of VOI for all XCT scans + SS; raw projections provided (scan E partly lost: 1329 of 3141 projections)."
  },
  "microstructure": {
   "features_resolved": [
    "pores"
   ],
   "grain_size_um": "",
   "texture": "",
   "phases": ""
  },
  "defects": {
   "types": [
    "gas pores",
    "lack-of-fusion"
   ],
   "statistics": "Largest-pore centroids registered within 20-60 µm (1-3 voxels) between modalities; serial sectioning used as ground truth for XCT pore detection limits"
  },
  "mechanical_properties": {
   "yield_strength_MPa": null,
   "uts_MPa": null,
   "elongation_pct": null,
   "hardness": null,
   "modulus_GPa": null,
   "other": ""
  },
  "fatigue": {
   "tested": false,
   "test_type": null,
   "loading": null,
   "results": null,
   "crack_initiation": null,
   "initiation_tracked_in_3d": false
  },
  "tags": [
   "additive-manufacturing",
   "porosity",
   "XCT-validation",
   "ground-truth",
   "machine-learning-ready"
  ],
  "notes": "No EBSD (optical serial sectioning); included as serial-sectioning ground truth for pore detection that controls AM fatigue initiation.",
  "id": "ebsd-ti64-am-robomet-xct-jolley",
  "title": "AM Ti-6Al-4V: correlative multi-system XCT + optical-microscopy mechanical serial sectioning of porosity (fiducial-registered)",
  "material_class": "Ti alloy",
  "material": "Ti-6Al-4V (additively manufactured cylinder)",
  "data_availability": {
   "status": "Public download",
   "repository": "Materials Data Facility",
   "url": "https://doi.org/10.18126/t27t-9iao",
   "doi": "10.18126/t27t-9iao",
   "size": null,
   "format": "TIFF stacks, raw projections (32-bit float / 16-bit), text metadata",
   "license": null
  },
  "references": [
   {
    "citation": "Jolley B.R., Sparkman D.M., Chapman M.G., Schwalbach E.J., Uchic M.D., Correlative X-ray Computed Tomography and Optical Microscopy Serial Sectioning Data of Additive Manufactured Ti-6Al-4V, IMMI 13 (2024) 746-757",
    "doi": "10.1007/s40192-024-00367-1",
    "url": null
   },
   {
    "citation": "Sparkman D., Jolley B., Schwalbach E., Knott C., Uchic M., Chapman M., Spatial Registration of X-ray Computed Tomography and Optical Microscopy Serial Sectioning Data, ASNT Research Symposium 2023",
    "doi": "10.32548/rs.2023.084",
    "url": null
   }
  ],
  "fatigue_initiation_relevance": "Medium"
 }
]
