Repository: danishabbir/MMD

# Material Microstructure Dataset (MMD)

A curated catalog of **3D microstructure and defect reconstructions of structural materials**
(X-ray CT, micro-CT, synchrotron CT, diffraction contrast tomography, HEDM/3DXRD, 3D EBSD and
serial sectioning). Each record links the 3D data to the material's **chemistry**, **processing
parameters**, **mechanical properties** and, where measured, **fatigue behaviour and fatigue crack
initiation sites**.

The catalog comes with a static web gallery for browsing, filtering and inspecting the records.

File: data/openalex_oa.json
{
 "10.1002/adem.201600721": {
  "is_oa": false,
  "oa_status": "closed",
  "oa_url": null,
  "type": "article",
  "venue": "Advanced Engineering Materials"
 },
 "10.1002/adma.202107817": {
  "is_oa": true,
  "oa_status": "green",
  "oa_url": "https://dspace.mit.edu/bitstreams/ab1b977c-f4d3-4d0c-ab7d-dcfe899d6c22/download",
  "type": "article",
  "venue": "Advanced Materials"
 },
 "10.1007/s10853-021-06216-2": {
  "is_oa": false,
  "oa_status": "closed",
  "oa_url": null,
  "type": "article",
  "venue": "Journal of Materials Science"
 },
 "10.1007/s11661-016-3511-x": {
  "is_oa": false,
  "oa_status": "closed",
  "oa_url": null,
  "type": "article",
  "venue": "Metallurgical and Materials Transactions A"
 },
 "10.1007/s11661-016-3868-x": {
  "is_oa": true,
  "oa_status": "green",
  "oa_url": "https://www.osti.gov/servlets/purl/1390797",
  "type": "article",
  "venue": "Metallurgical and Materials Transactions A"
 },
 "10.1007/s11661-019-05519-z": {
  "is_oa": false,
  "oa_status": "closed",
  "oa_url": null,
  "type": "article",
  "venue": "Metallurgical and Materials Transactions A"
 },
 "10.1007/s11661-019-05590-6": {
  "is_oa": false,
  "oa_status": "closed",
  "oa_url": null,
  "type": "article",
  "venue": "Metallurgical and Materials Transactions A"
 },
 "10.1007/s11837-015-1802-0": {
  "is_oa": false,
  "oa_status": "closed",
  "oa_url": null,
  "type": "article",
  "venue": "JOM"
 },
 "10.1007/s11837-021-04865-x": {
  "is_oa": false,
  "oa_status": "closed",
  "oa_url": null,
  "type": "article",
  "venue": "JOM"
 },
 "10.1007/s40192-019-00126-7": {
  "is_oa": true,
  "oa_status": "hybrid",
  "oa_url": "https://link.springer.com/content/pdf/10.1007/s40192-019-00126-7.pdf",
  "type": "article",
  "venue": "Integrating materials and manufacturing innovation"
 },
 "10.1007/s40192-021-00208-5": {
  "is_oa": true,
  "oa_status": "green",
  "oa_url": "https://mdsoar.org/bitstreams/a8244a4e-376e-4a20-8a0c-e5c2cff59637/download",
  "type": "article",
  "venue": "Integrating materials and manufacturing innovation"
 },
 "10.1007/s40192-021-00212-9": {
  "is_oa": true,
  "oa_status": "hybrid",
  "oa_url": "https://link.springer.com/content/pdf/10.1007/s40192-021-00212-9.pdf",
  "type": "article",
  "venue": "Integrating materials and manufacturing innovation"
 },
 "10.1007/s40192-021-00218-3": {
  "is_oa": true,
  "oa_status": "green",
  "oa_url": "https://www.osti.gov/servlets/purl/1839935",
  "type": "article",
  "venue": "Integrating materials and manufacturing innovation"
 },
 "10.1007/s40192-024-00367-1": {
  "is_oa": false,
  "oa_status": "closed",
  "oa_url": null,
  "type": "article",
  "venue": "Integrating materials and manufacturing innovation"
 },
 "10.1007/s40192-024-00370-6": {
  "is_oa": true,
  "oa_status": "hybrid",
  "oa_url": "https://doi.org/10.1007/s40192-024-00370-6",
  "type": "article",
  "venue": "Integrating materials and manufacturing innovation"
 },
 "10.1007/s40192-024-00372-4": {
  "is_oa": true,
  "oa_status": "hybrid",
  "oa_url": "https://link.springer.com/content/pdf/10.1007/s40192-024-00372-4.pdf",
  "type": "article",
  "venue": "Integrating materials and manufacturing innovation"
 },
 "10.1016/j.actamat.2003.11.024": {
  "is_oa": false,
  "oa_status": "closed",
  "oa_url": null,
  "type": "article",
  "venue": "Acta Materialia"
 },
 "10.1016/j.actamat.2005.10.053": {
  "is_oa": true,
  "oa_status": "green",
  "oa_url": "https://hal.science/hal-00436215",
  "type": "article",
  "venue": "Acta Materialia"
 },
 "10.1016/j.actamat.2007.11.041": {
  "is_oa": false,
  "oa_status": "closed",
  "oa_url": null,
  "type": "article",
  "venue": "Acta Materialia"
 },
 "10.1016/j.actamat.2009.03.036": {
  "is_oa": true,
  "oa_status": "green",
  "oa_url": "https://catalog.lib.kyushu-u.ac.jp/opac_download_md/1807813/Three-dimensional%20fatigue%20crack%20growth%20behavior%20in%20an%20aluminum%20alloy%20investigated%20with%20in-situ%20high-resolution%20synchrotron%20X-ray%20microtom.pdf",
  "type": "article",
  "venue": "Acta Materialia"
 },
 "10.1016/j.actamat.2009.08.009": {
  "is_oa": false,
  "oa_status": "closed",
  "oa_url": null,
  "type": "article",
  "venue": "Acta Materialia"
 },
 "10.1016/j.actamat.2010.01.024": {
  "is_oa": false,
  "oa_status": "closed",
  "oa_url": null,
  "type": "article",
  "venue": "Acta Materialia"
 },
 "10.1016/j.actamat.2010.06.030": {
  "is_oa": false,
  "oa_status": "closed",
  "oa_url": null,
  "type": "article",
  "venue": "Acta Materialia"
 },
 "10.1016/j.actamat.2010.09.063": {
  "is_oa": false,
  "oa_status": "closed",
  "oa_url": null,
  "type": "article",
  "venue": "Acta Materialia"
 },
 "10.1016/j.actamat.2011.07.034": {
  "is_oa": false,
  "oa_status": "closed",
  "oa_url": null,
  "type": "article",
  "venue": "Acta Materialia"
 },
 "10.1016/j.actamat.2014.05.021": {
  "is_oa": false,
  "oa_status": "closed",
  "oa_url": null,
  "type": "article",
  "venue": "Acta Materialia"
 },
 "10.1016/j.actamat.2016.10.028": {
  "is_oa": true,
  "oa_status": "green",
  "oa_url": "https://hal.science/hal-03971030",
  "type": "article",
  "venue": "Acta Materialia"
 },
 "10.1016/j.actamat.2017.07.027": {
  "is_oa": true,
  "oa_status": "bronze",
  "oa_url": "https://doi.org/10.1016/j.actamat.2017.07.027",
  "type": "article",
  "venue": "Acta Materialia"
 },
 "10.1016/j.actamat.2019.08.005": {
  "is_oa": true,
  "oa_status": "bronze",
  "oa_url": "https://www.sciencedirect.com/science/article/am/pii/S1359645419305075?via%3Dihub",
  "type": "article",
  "venue": "Acta Materialia"
 },
 "10.1016/j.actamat.2019.09.028": {
  "is_oa": true,
  "oa_status": "hybrid",
  "oa_url": "https://www.sciencedirect.com/science/article/am/pii/S1359645419306184?via%3Dihub",
  "type": "article",
  "venue": "Acta Materialia"
 },
 "10.1016/j.actamat.2020.09.046": {
  "is_oa": true,
  "oa_status": "bronze",
  "oa_url": "https://www.sciencedirect.com/science/article/am/pii/S1359645420307400?via%3Dihub",
  "type": "article",
  "venue": "Acta Materialia"
 },
 "10.1016/j.actamat.2020.116538": {
  "is_oa": true,
  "oa_status": "hybrid",
  "oa_url": "https://www.sciencedirect.com/science/article/pii/S1359645420309757/pdf",
  "type": "article",
  "venue": "Acta Materialia"
 },
 "10.1016/j.actamat.2020.116564": {
  "is_oa": true,
  "oa_status": "bronze",
  "oa_url": "https://doi.org/10.1016/j.actamat.2020.116564",
  "type": "article",
  "venue": "Acta Materialia"
 },
 "10.1016/j.actamat.2021.117037": {
  "is_oa": true,
  "oa_status": "bronze",
  "oa_url": "https://doi.org/10.1016/j.actamat.2021.117037",
  "type": "article",
  "venue": "Acta Materialia"
 },
 "10.1016/j.actamat.2021.117464": {
  "is_oa": true,
  "oa_status": "bronze",
  "oa_url": "https://doi.org/10.1016/j.actamat.2021.117464",
  "type": "article",
  "venue": "Acta Materialia"
 },
 "10.1016/j.actamat.2023.118801": {
  "is_oa": false,
  "oa_status": "closed",
  "oa_url": null,
  "type": "article",
  "venue": "Acta Materialia"
 },
 "10.1016/j.addlet.2025.100320": {
  "is_oa": true,
  "oa_status": "gold",
  "oa_url": "https://doi.org/10.1016/j.addlet.2025.100320",
  "type": "article",
  "venue": "Additive Manufacturing Letters"
 },
 "10.1016/j.addma.2017.06.011": {
  "is_oa": true,
  "oa_status": "green",
  "oa_url": "https://www.ncbi.nlm.nih.gov/pmc/articles/7067302",
  "type": "article",
  "venue": "Additive manufacturing"
 },
 "10.1016/j.addma.2020.101425": {
  "is_oa": true,
  "oa_status": "bronze",
  "oa_url": "https://doi.org/10.1016/j.addma.2020.101425",
  "type": "article",
  "venue": "Additive manufacturing"
 },
 "10.1016/j.addma.2022.102915": {
  "is_oa": true,
  "oa_status": "hybrid",
  "oa_url": "https://doi.org/10.1016/j.addma.2022.102915",
  "type": "article",
  "venue": "Additive manufacturing"
 },
 "10.1016/j.addma.2023.103804": {
  "is_oa": false,
  "oa_status": "closed",
  "oa_url": null,
  "type": "article",
  "venue": "Additive manufacturing"
 },
 "10.1016/j.addma.2025.104838": {
  "is_oa": true,
  "oa_status": "hybrid",
  "oa_url": "https://doi.org/10.1016/j.addma.2025.104838",
  "type": "article",
  "venue": "Additive manufacturing"
 },
 "10.1016/j.commatsci.2021.110683": {
  "is_oa": true,
  "oa_status": "bronze",
  "oa_url": "https://doi.org/10.1016/j.commatsci.2021.110683",
  "type": "article",
  "venue": "Computational Materials Science"
 },
 "10.1016/j.compositesa.2015.09.001": {
  "is_oa": true,
  "oa_status": "hybrid",
  "oa_url": "https://doi.org/10.1016/j.compositesa.2015.09.001",
  "type": "article",
  "venue": "Composites Part A Applied Science and Manufacturing"
 },
 "10.1016/j.compositesa.2018.03.002": {
  "is_oa": true,
  "oa_status": "green",
  "oa_url": "https://orbit.dtu.dk/en/publications/17de2683-f9ad-4af7-b6dc-cc82a5cb4332",
  "type": "article",
  "venue": "Composites Part A Applied Science and Manufacturing"
 },
 "10.1016/j.compositesa.2019.105543": {
  "is_oa": true,
  "oa_status": "green",
  "oa_url": "https://eprints.soton.ac.uk/433172/1/misalignment_ACCEPTED.pdf",
  "type": "article",
  "venue": "Composites Part A Applied Science and Manufacturing"
 },
 "10.1016/j.compositesa.2025.109361": {
  "is_oa": true,
  "oa_status": "hybrid",
  "oa_url": "https://doi.org/10.1016/j.compositesa.2025.109361",
  "type": "article",
  "venue": "Composites Part A Applied Science and Manufacturing"
 },
 "10.1016/j.compositesb.2017.12.051": {
  "is_oa": true,
  "oa_status": "bronze",
  "oa_url": "https://www.sciencedirect.com/science/article/pii/S135983681733398X",
  "type": "article",
  "venue": "Composites Part B Engineering"
 },
 "10.1016/j.compositesb.2021.108623": {
  "is_oa": true,
  "oa_status": "bronze",
  "oa_url": "https://doi.org/10.1016/j.compositesb.2021.108623",
  "type": "article",
  "venue": "Composites Part B Engineering"
 },
 "10.1016/j.compscitech.2011.02.008": {
  "is_oa": false,
  "oa_status": "closed",
  "oa_url": null,
  "type": "article",
  "venue": "Composites Science and Technology"
 },
 "10.1016/j.compscitech.2014.05.006": {
  "is_oa": false,
  "oa_status": "closed",
  "oa_url": null,
  "type": "article",
  "venue": "Composites Science and Technology"
 },
 "10.1016/j.compscitech.2015.01.012": {
  "is_oa": false,
  "oa_status": "closed",
  "oa_url": null,
  "type": "article",
  "venue": "Composites Science and Technology"
 },
 "10.1016/j.compscitech.2016.07.030": {
  "is_oa": true,
  "oa_status": "green",
  "oa_url": "https://eprints.soton.ac.uk/399391/2/_userfiles.soton.ac.uk_Users_nl2_mydesktop_Deposits_One_20off_1-s2.0-S0266353816308442-main.pdf",
  "type": "article",
  "venue": "Composites Science and Technology"
 },
 "10.1016/j.compscitech.2016.10.006": {
  "is_oa": true,
  "oa_status": "green",
  "oa_url": "https://research.manchester.ac.uk/en/publications/5475b076-cb5f-4255-b664-96076b678104",
  "type": "article",
  "venue": "Composites Science and Technology"
 },
 "10.1016/j.compscitech.2017.06.006": {
  "is_oa": true,
  "oa_status": "hybrid",
  "oa_url": "https://www.sciencedirect.com/science/article/pii/S0266353817300957/pdf",
  "type": "article",
  "venue": "Composites Science and Technology"
 },
 "10.1016/j.compscitech.2017.10.004": {
  "is_oa": false,
  "oa_status": "closed",
  "oa_url": null,
  "type": "article",
  "venue": "Composites Science and Technology"
 },
 "10.1016/j.compscitech.2021.108929": {
  "is_oa": true,
  "oa_status": "hybrid",
  "oa_url": "https://doi.org/10.1016/j.compscitech.2021.108929",
  "type": "article",
  "venue": "Composites Science and Technology"
 },
 "10.1016/j.compscitech.2022.109362": {
  "is_oa": false,
  "oa_status": "closed",
  "oa_url": null,
  "type": "article",
  "venue": "Composites Science and Technology"
 },
 "10.1016/j.corsci.2018.04.029": {
  "is_oa": true,
  "oa_status": "bronze",
  "oa_url": "https://doi.org/10.1016/j.corsci.2018.04.029",
  "type": "article",
  "venue": "Corrosion Science"
 },
 "10.1016/j.crhy.2011.12.005": {
  "is_oa": false,
  "oa_status": "closed",
  "oa_url": null,
  "type": "article",
  "venue": "Comptes Rendus Physique"
 },
 "10.1016/j.dib.2017.10.074": {
  "is_oa": true,
  "oa_status": "gold",
  "oa_url": "https://www.sciencedirect.com/science/article/pii/S2352340917305954/pdf",
  "type": "data-paper",
  "venue": "Data in Brief"
 },
 "10.1016/j.dib.2018.04.039": {
  "is_oa": true,
  "oa_status": "gold",
  "oa_url": "https://www.sciencedirect.com/science/article/pii/S2352340918303901/pdf",
  "type": "data-paper",
  "venue": "Data in Brief"
 },
 "10.1016/j.dib.2018.09.109": {
  "is_oa": true,
  "oa_status": "gold",
  "oa_url": "https://www.sciencedirect.com/science/article/pii/S2352340918311879/pdf",
  "type": "data-paper",
  "venue": "Data in Brief"
 },
 "10.1016/j.dib.2020.106672": {
  "is_oa": true,
  "oa_status": "gold",
  "oa_url": "https://www.sciencedirect.com/science/article/pii/S2352340920315511/pdf",
  "type": "data-paper",
  "venue": "Data in Brief"
 },
 "10.1016/j.dib.2021.107157": {
  "is_oa": true,
  "oa_status": "gold",
  "oa_url": "https://www.sciencedirect.com/science/article/pii/S2352340921004418/pdf",
  "type": "data-paper",
  "venue": "Data in Brief"
 },
 "10.1016/j.dib.2021.107590": {
  "is_oa": true,
  "oa_status": "gold",
  "oa_url": "https://doi.org/10.1016/j.dib.2021.107590",
  "type": "data-paper",
  "venue": "Data in Brief"
 },
 "10.1016/j.dib.2023.108911": {
  "is_oa": true,
  "oa_status": "gold",
  "oa_url": "https://doi.org/10.1016/j.dib.2023.108911",
  "type": "data-paper",
  "venue": "Data in Brief"
 },
 "10.1016/j.dib.2024.110130": {
  "is_oa": true,
  "oa_status": "gold",
  "oa_url": "https://doi.org/10.1016/j.dib.2024.110130",
  "type": "data-paper",
  "venue": "Data in Brief"
 },
 "10.1016/j.engfracmech.2017.03.021": {
  "is_oa": true,
  "oa_status": "bronze",
  "oa_url": "https://www.sciencedirect.com/science/article/pii/S0013794416305483",
  "type": "article",
  "venue": "Engineering Fracture Mechanics"
 },
 "10.1016/j.engfracmech.2017.11.002": {
  "is_oa": true,
  "oa_status": "green",
  "oa_url": "http://hdl.handle.net/11311/1078133",
  "type": "article",
  "venue": "Engineering Fracture Mechanics"
 },
 "10.1016/j.engfracmech.2021.107823": {
  "is_oa": true,
  "oa_status": "bronze",
  "oa_url": "https://doi.org/10.1016/j.engfracmech.2021.107823",
  "type": "article",
  "venue": "Engineering Fracture Mechanics"
 },
 "10.1016/j.engfracmech.2023.109709": {
  "is_oa": true,
  "oa_status": "hybrid",
  "oa_url": "https://doi.org/10.1016/j.engfracmech.2023.109709",
  "type": "article",
  "venue": "Engineering Fracture Mechanics"
 },
 "10.1016/j.ijfatigue.2005.07.015": {
  "is_oa": false,
  "oa_status": "closed",
  "oa_url": null,
  "type": "article",
  "venue": "International Journal of Fatigue"
 },
 "10.1016/j.ijfatigue.2014.05.010": {
  "is_oa": false,
  "oa_status": "closed",
  "oa_url": null,
  "type": "article",
  "venue": "International Journal of Fatigue"
 },
 "10.1016/j.ijfatigue.2015.07.032": {
  "is_oa": false,
  "oa_status": "closed",
  "oa_url": null,
  "type": "article",
  "venue": "International Journal of Fatigue"
 },
 "10.1016/j.ijfatigue.2017.09.012": {
  "is_oa": true,
  "oa_status": "bronze",
  "oa_url": "https://ars.els-cdn.com/content/image/1-s2.0-S0142112317303778-fx1_lrg.jpg",
  "type": "article",
  "venue": "International Journal of Fatigue"
 },
 "10.1016/j.ijfatigue.2018.05.003": {
  "is_oa": true,
  "oa_status": "green",
  "oa_url": "https://research.manchester.ac.uk/en/publications/bf8302e2-000b-4a79-9dc2-43f13f0926fb",
  "type": "article",
  "venue": "International Journal of Fatigue"
 },
 "10.1016/j.ijfatigue.2020.105584": {
  "is_oa": false,
  "oa_status": "closed",
  "oa_url": null,
  "type": "article",
  "venue": "International Journal of Fatigue"
 },
 "10.1016/j.ijfatigue.2020.105734": {
  "is_oa": true,
  "oa_status": "green",
  "oa_url": "https://hdl.handle.net/11250/2824306",
  "type": "article",
  "venue": "International Journal of Fatigue"
 },
 "10.1016/j.ijfatigue.2020.106061": {
  "is_oa": true,
  "oa_status": "bronze",
  "oa_url": "https://ars.els-cdn.com/content/image/1-s2.0-S0142112320305934-ga1_lrg.jpg",
  "type": "article",
  "venue": "International Journal of Fatigue"
 },
 "10.1016/j.ijfatigue.2021.106614": {
  "is_oa": true,
  "oa_status": "bronze",
  "oa_url": "https://doi.org/10.1016/j.ijfatigue.2021.106614",
  "type": "article",
  "venue": "International Journal of Fatigue"
 },
 "10.1016/j.ijfatigue.2021.106616": {
  "is_oa": true,
  "oa_status": "hybrid",
  "oa_url": "https://doi.org/10.1016/j.ijfatigue.2021.106616",
  "type": "article",
  "venue": "International Journal of Fatigue"
 },
 "10.1016/j.ijfatigue.2022.107428": {
  "is_oa": true,
  "oa_status": "hybrid",
  "oa_url": "https://doi.org/10.1016/j.ijfatigue.2022.107428",
  "type": "article",
  "venue": "International Journal of Fatigue"
 },
 "10.1016/j.ijfatigue.2023.107872": {
  "is_oa": false,
  "oa_status": "closed",
  "oa_url": null,
  "type": "article",
  "venue": "International Journal of Fatigue"
 },
 "10.1016/j.ijfatigue.2023.107920": {
  "is_oa": true,
  "oa_status": "bronze",
  "oa_url": "https://www.sciencedirect.com/science/article/am/pii/S0142112323004218",
  "type": "article",
  "venue": "International Journal of Fatigue"
 },
 "10.1016/j.ijfatigue.2024.108362": {
  "is_oa": true,
  "oa_status": "bronze",
  "oa_url": "https://doi.org/10.1016/j.ijfatigue.2024.108362",
  "type": "article",
  "venue": "International Journal of Fatigue"
 },
 "10.1016/j.ijfatigue.2024.108485": {
  "is_oa": true,
  "oa_status": "bronze",
  "oa_url": "https://doi.org/10.1016/j.ijfatigue.2024.108485",
  "type": "article",
  "venue": "International Journal of Fatigue"
 },
 "10.1016/j.ijfatigue.2026.109625": {
  "is_oa": true,
  "oa_status": "hybrid",
  "oa_url": "https://doi.org/10.1016/j.ijfatigue.2026.109625",
  "type": "article",
  "venue": "International Journal of Fatigue"
 },
 "10.1016/j.ijsolstr.2022.111943": {
  "is_oa": true,
  "oa_status": "bronze",
  "oa_url": "https://doi.org/10.1016/j.ijsolstr.2022.111943",
  "type": "article",
  "venue": "International Journal of Solids and Structures"
 },
 "10.1016/j.matchar.2018.02.020": {
  "is_oa": true,
  "oa_status": "bronze",
  "oa_url": "https://doi.org/10.1016/j.matchar.2018.02.020",
  "type": "article",
  "venue": "Materials Characterization"
 },
 "10.1016/j.matdes.2020.108708": {
  "is_oa": true,
  "oa_status": "gold",
  "oa_url": "https://www.sciencedirect.com/science/article/pii/S0264127520302422/pdf",
  "type": "article",
  "venue": "Materials & Design"
 },
 "10.1016/j.matdes.2020.109216": {
  "is_oa": true,
  "oa_status": "gold",
  "oa_url": "https://www.sciencedirect.com/science/article/pii/S0264127520307516/pdf",
  "type": "article",
  "venue": "Materials & Design"
 },
 "10.1016/j.matdes.2024.113388": {
  "is_oa": true,
  "oa_status": "gold",
  "oa_url": "https://doi.org/10.1016/j.matdes.2024.113388",
  "type": "article",
  "venue": "Materials & Design"
 },
 "10.1016/j.matdes.2025.113926": {
  "is_oa": true,
  "oa_status": "gold",
  "oa_url": "https://doi.org/10.1016/j.matdes.2025.113926",
  "type": "article",
  "venue": "Materials & Design"
 },
 "10.1016/j.msea.2010.01.004": {
  "is_oa": false,
  "oa_status": "closed",
  "oa_url": null,
  "type": "article",
  "venue": "Materials Science and Engineering A"
 },
 "10.1016/j.msea.2015.09.119": {
  "is_oa": false,
  "oa_status": "closed",
  "oa_url": null,
  "type": "article",
  "venue": "Materials Science and Engineering A"
 },
 "10.1016/j.msea.2019.06.003": {
  "is_oa": true,
  "oa_status": "bronze",
  "oa_url": "https://doi.org/10.1016/j.msea.2019.06.003",
  "type": "article",
  "venue": "Materials Science and Engineering A"
 },
 "10.1016/j.msea.2020.139809": {
  "is_oa": true,
  "oa_status": "green",
  "oa_url": "https://research.manchester.ac.uk/en/publications/19a907e7-2ebd-4346-8388-a0d4fef1e77c",
  "type": "article",
  "venue": "Materials Science and Engineering A"
 },
 "10.1016/j.msea.2021.140800": {
  "is_oa": true,
  "oa_status": "green",
  "oa_url": "http://hdl.handle.net/10044/1/87983",
  "type": "article",
  "venue": "Materials Science and Engineering A"
 },
 "10.1016/j.msea.2024.147549": {
  "is_oa": false,
  "oa_status": "closed",
  "oa_url": null,
  "type": "article",
  "venue": "Materials Science and Engineering A"
 },
 "10.1016/j.prostr.2025.12.287": {
  "is_oa": true,
  "oa_status": "diamond",
  "oa_url": "https://doi.org/10.1016/j.prostr.2025.12.287",
  "type": "article",
  "venue": "Procedia Structural Integrity"
 },
 "10.1016/j.ress.2025.111207": {
  "is_oa": true,
  "oa_status": "hybrid",
  "oa_url": "https://doi.org/10.1016/j.ress.2025.111207",
  "type": "article",
  "venue": "Reliability Engineering & System Safety"
 },
 "10.1016/j.scriptamat.2015.11.017": {
  "is_oa": true,
  "oa_status": "green",
  "oa_url": "https://hal.science/hal-01255815",
  "type": "article",
  "venue": "Scripta Materialia"
 },
 "10.1016/j.scriptamat.2018.11.008": {
  "is_oa": true,
  "oa_status": "green",
  "oa_url": "https://arxiv.org/pdf/1811.10540",
  "type": "article",
  "venue": "Scripta Materialia"
 },
 "10.1016/j.scriptamat.2022.115026": {
  "is_oa": true,
  "oa_status": "bronze",
  "oa_url": "https://doi.org/10.1016/j.scriptamat.2022.115026",
  "type": "article",
  "venue": "Scripta Materialia"
 },
 "10.1016/j.scriptamat.2023.115723": {
  "is_oa": true,
  "oa_status": "hybrid",
  "oa_url": "https://doi.org/10.1016/j.scriptamat.2023.115723",
  "type": "article",
  "venue": "Scripta Materialia"
 },
 "10.1016/s1359-6454(02)00320-8": {
  "is_oa": true,
  "oa_status": "green",
  "oa_url": "https://hal.science/hal-00475154/document",
  "type": "article",
  "venue": "Acta Materialia"
 },
 "10.1017/s1431927609094082": {
  "is_oa": false,
  "oa_status": "closed",
  "oa_url": null,
  "type": "article",
  "venue": "Microscopy and Microanalysis"
 },
 "10.1038/nmat3497": {
  "is_oa": true,
  "oa_status": "green",
  "oa_url": "https://www.osti.gov/servlets/purl/1172720",
  "type": "article",
  "venue": "Nature Materials"
 },
 "10.1038/s41467-020-16894-2": {
  "is_oa": true,
  "oa_status": "gold",
  "oa_url": "https://www.nature.com/articles/s41467-020-16894-2.pdf",
  "type": "article",
  "venue": "Nature Communications"
 },
 "10.1038/s41467-022-34122-x": {
  "is_oa": true,
  "oa_status": "gold",
  "oa_url": "https://www.nature.com/articles/s41467-022-34122-x.pdf",
  "type": "article",
  "venue": "Nature Communications"
 },
 "10.1038/s41467-026-72037-z": {
  "is_oa": true,
  "oa_status": "gold",
  "oa_url": "https://doi.org/10.1038/s41467-026-72037-z",
  "type": "article",
  "venue": "Nature Communications"
 },
 "10.1038/s41524-018-0094-7": {
  "is_oa": true,
  "oa_status": "gold",
  "oa_url": "https://www.nature.com/articles/s41524-018-0094-7.pdf",
  "type": "article",
  "venue": "npj Computational Materials"
 },
 "10.1038/s41597-022-01525-w": {
  "is_oa": true,
  "oa_status": "gold",
  "oa_url": "https://www.nature.com/articles/s41597-022-01525-w.pdf",
  "type": "data-paper",
  "venue": "Scientific Data"
 },
 "10.1038/s41597-025-06141-y": {
  "is_oa": true,
  "oa_status": "gold",
  "oa_url": "https://www.nature.com/articles/s41597-025-06141-y.pdf",
  "type": "data-paper",
  "venue": "Scientific Data"
 },
 "10.1038/s41597-026-08241-9": {
  "is_oa": true,
  "oa_status": "gold",
  "oa_url": "https://www.nature.com/articles/s41597-026-08241-9_reference.pdf",
  "type": "data-paper",
  "venue": "Scientific Data"
 },
 "10.1038/s41598-017-06504-5": {
  "is_oa": true,
  "oa_status": "gold",
  "oa_url": "https://www.nature.com/articles/s41598-017-06504-5.pdf",
  "type": "article",
  "venue": "Scientific Reports"
 },
 "10.1038/srep45239": {
  "is_oa": true,
  "oa_status": "gold",
  "oa_url": "https://www.nature.com/articles/srep45239.pdf",
  "type": "article",
  "venue": "Scientific Reports"
 },
 "10.1051/matecconf/201816511002": {
  "is_oa": true,
  "oa_status": "diamond",
  "oa_url": "https://doi.org/10.1051/matecconf/201816511002",
  "type": "conference-paper",
  "venue": "MATEC Web of Conferences"
 },
 "10.1051/metal/2011042": {
  "is_oa": false,
  "oa_status": "closed",
  "oa_url": null,
  "type": "article",
  "venue": "Revue de M\u00e9tallurgie"
 },
 "10.1080/21663831.2017.1340911": {
  "is_oa": true,
  "oa_status": "gold",
  "oa_url": "https://www.tandfonline.com/doi/pdf/10.1080/21663831.2017.1340911?needAccess=true",
  "type": "article",
  "venue": "Materials Research Letters"
 },
 "10.1088/1361-6501/aa9c19": {
  "is_oa": true,
  "oa_status": "bronze",
  "oa_url": "https://iopscience.iop.org/article/10.1088/1361-6501/aa9c19/pdf",
  "type": "article",
  "venue": "Measurement Science and Technology"
 },
 "10.1088/1757-899x/942/1/012037": {
  "is_oa": true,
  "oa_status": "diamond",
  "oa_url": "https://doi.org/10.1088/1757-899x/942/1/012037",
  "type": "conference-paper",
  "venue": "IOP Conference Series Materials Science and Engineering"
 },
 "10.1088/1757-899x/942/1/012039": {
  "is_oa": true,
  "oa_status": "diamond",
  "oa_url": "https://iopscience.iop.org/article/10.1088/1757-899X/942/1/012039/pdf",
  "type": "conference-paper",
  "venue": "IOP Conference Series Materials Science and Engineering"
 },
 "10.1111/ffe.12449": {
  "is_oa": false,
  "oa_status": "closed",
  "oa_url": null,
  "type": "article",
  "venue": "Fatigue & Fracture of Engineering Materials & Structures"
 },
 "10.1111/ffe.13085": {
  "is_oa": false,
  "oa_status": "closed",
  "oa_url": null,
  "type": "article",
  "venue": "Fatigue & Fracture of Engineering Materials & Structures"
 },
 "10.1111/ffe.13140": {
  "is_oa": true,
  "oa_status": "hybrid",
  "oa_url": "https://onlinelibrary.wiley.com/doi/pdfdirect/10.1111/ffe.13140",
  "type": "article",
  "venue": "Fatigue & Fracture of Engineering Materials & Structures"
 },
 "10.1111/ffe.13765": {
  "is_oa": true,
  "oa_status": "green",
  "oa_url": "https://eprints.lib.hokudai.ac.jp/repo/huscap/all/90221/FFEMS-0515_final_clean.pdf",
  "type": "article",
  "venue": "Fatigue & Fracture of Engineering Materials & Structures"
 },
 "10.1111/ffe.13957": {
  "is_oa": false,
  "oa_status": "closed",
  "oa_url": null,
  "type": "article",
  "venue": "Fatigue & Fracture of Engineering Materials & Structures"
 },
 "10.1111/ffe.14148": {
  "is_oa": true,
  "oa_status": "green",
  "oa_url": "https://da.lib.kobe-u.ac.jp/da/kernel/0100485211/0100485211.pdf",
  "type": "article",
  "venue": "Fatigue & Fracture of Engineering Materials & Structures"
 },
 "10.1111/ffe.14217": {
  "is_oa": true,
  "oa_status": "hybrid",
  "oa_url": "https://onlinelibrary.wiley.com/doi/pdfdirect/10.1111/ffe.14217",
  "type": "article",
  "venue": "Fatigue & Fracture of Engineering Materials & Structures"
 },
 "10.1111/ffe.14375": {
  "is_oa": false,
  "oa_status": "closed",
  "oa_url": null,
  "type": "article",
  "venue": "Fatigue & Fracture of Engineering Materials & Structures"
 },
 "10.1111/ffe.14489": {
  "is_oa": true,
  "oa_status": "hybrid",
  "oa_url": "https://onlinelibrary.wiley.com/doi/pdfdirect/10.1111/ffe.14489",
  "type": "article",
  "venue": "Fatigue & Fracture of Engineering Materials & Structures"
 },
 "10.1126/science.1156211": {
  "is_oa": true,
  "oa_status": "green",
  "oa_url": "https://hal.science/hal-00433962",
  "type": "article",
  "venue": "Science"
 },
 "10.1177/00219983211061900": {
  "is_oa": false,
  "oa_status": "closed",
  "oa_url": null,
  "type": "article",
  "venue": "Journal of Composite Materials"
 },
 "10.1179/174328005x14375": {
  "is_oa": false,
  "oa_status": "closed",
  "oa_url": null,
  "type": "article",
  "venue": "Materials Science and Technology"
 },
 "10.1184/r1/26304175.v1": {
  "is_oa": true,
  "oa_status": "green",
  "oa_url": "https://figshare.com/articles/dataset/Dataset_of_X-ray_Micro_Computed_Tomography_Porosity_Measurements_from_Powder_Bed_Fusion_-_Laser_Beam_Ti-6Al-4V/26304175",
  "type": "dataset",
  "venue": "Figshare"
 },
 "10.1184/r1/31378690.v1": {
  "is_oa": true,
  "oa_status": "green",
  "oa_url": "https://doi.org/10.1184/r1/31378690",
  "type": "dataset",
  "venue": "KiltHub Repository"
 },
 "10.1186/s40192-016-0048-1": {
  "is_oa": true,
  "oa_status": "hybrid",
  "oa_url": "https://link.springer.com/content/pdf/10.1186/s40192-016-0048-1.pdf",
  "type": "article",
  "venue": "Integrating materials and manufacturing innovation"
 },
 "10.15151/esrf-dc-2354238808": {
  "is_oa": true,
  "oa_status": "green",
  "oa_url": "https://doi.org/10.15151/esrf-dc-2354238808",
  "type": "dataset",
  "venue": "European Synchrotron Radiation Facility"
 },
 "10.15151/esrf-dc-2494118255": {
  "is_oa": true,
  "oa_status": "green",
  "oa_url": "https://doi.org/10.15151/esrf-dc-2494118255",
  "type": "dataset",
  "venue": "European Synchrotron Radiation Facility"
 },
 "10.15151/esrf-es-147900374": {
  "is_oa": true,
  "oa_status": "green",
  "oa_url": "https://doi.org/10.15151/esrf-es-147900374",
  "type": "dataset",
  "venue": "European Synchrotron Radiation Facility"
 },
 "10.15151/esrf-es-514137503": {
  "is_oa": true,
  "oa_status": "green",
  "oa_url": "https://doi.org/10.15151/esrf-es-514137503",
  "type": "dataset",
  "venue": "European Synchrotron Radiation Facility"
 },
 "10.15151/esrf-es-550198636": {
  "is_oa": true,
  "oa_status": "green",
  "oa_url": "https://doi.org/10.15151/esrf-es-550198636",
  "type": "dataset",
  "venue": "European Synchrotron Radiation Facility"
 },
 "10.15151/esrf-es-659386496": {
  "is_oa": true,
  "oa_status": "green",
  "oa_url": "https://doi.org/10.15151/esrf-es-659386496",
  "type": "dataset",
  "venue": "European Synchrotron Radiation Facility"
 },
 "10.15151/esrf-es-891425266": {
  "is_oa": true,
  "oa_status": "green",
  "oa_url": "https://doi.org/10.15151/esrf-es-891425266",
  "type": "dataset",
  "venue": "European Synchrotron Radiation Facility"
 },
 "10.17632/455t348yxk.1": {
  "is_oa": true,
  "oa_status": "green",
  "oa_url": "https://doi.org/10.17632/455t348yxk",
  "type": "dataset",
  "venue": "Mendeley Data"
 },
 "10.17632/5vg72jgbcs.2": {
  "is_oa": true,
  "oa_status": "green",
  "oa_url": "https://doi.org/10.17632/5vg72jgbcs",
  "type": "dataset",
  "venue": "Mendeley Data"
 },
 "10.17632/w4vsnk9z6w.1": {
  "is_oa": true,
  "oa_status": "green",
  "oa_url": "https://doi.org/10.17632/w4vsnk9z6w",
  "type": "dataset",
  "venue": "Mendeley Data"
 },
 "10.18126/4y0p-v604": {
  "is_oa": true,
  "oa_status": "green",
  "oa_url": "https://doi.org/10.18126/4y0p-v604",
  "type": "dataset",
  "venue": "Globus Services"
 },
 "10.18126/5q8s-3ef9": {
  "is_oa": true,
  "oa_status": "green",
  "oa_url": "https://doi.org/10.18126/5q8s-3ef9",
  "type": "dataset",
  "venue": "Globus Services"
 },
 "10.18126/8487-hd29": {
  "is_oa": true,
  "oa_status": "green",
  "oa_url": "https://doi.org/10.18126/8487-hd29",
  "type": "dataset",
  "venue": "Globus Services"
 },
 "10.18126/k5r2-32iu": {
  "is_oa": true,
  "oa_status": "green",
  "oa_url": "https://doi.org/10.18126/k5r2-32iu",
  "type": "dataset",
  "venue": "Globus Services"
 },
 "10.18126/t27t-9iao": {
  "is_oa": true,
  "oa_status": "green",
  "oa_url": "https://doi.org/10.18126/t27t-9iao",
  "type": "dataset",
  "venue": "Globus Services"
 },
 "10.18434/mds2-2512": {
  "is_oa": true,
  "oa_status": "green",
  "oa_url": "https://doi.org/10.18434/mds2-2512",
  "type": "dataset",
  "venue": "National Institute of Standards and Technology (NIST)"
 },
 "10.18434/mds2-2765": {
  "is_oa": true,
  "oa_status": "green",
  "oa_url": "https://doi.org/10.18434/mds2-2765",
  "type": "dataset",
  "venue": "National Institute of Standards and Technology (NIST)"
 },
 "10.18434/mds2-2767": {
  "is_oa": true,
  "oa_status": "green",
  "oa_url": "https://doi.org/10.18434/mds2-2767",
  "type": "dataset",
  "venue": "National Institute of Standards and Technology (NIST)"
 },
 "10.18434/mds2-2806": {
  "is_oa": true,
  "oa_status": "green",
  "oa_url": "https://doi.org/10.18434/mds2-2806",
  "type": "dataset",
  "venue": "National Institute of Standards and Technology (NIST)"
 },
 "10.18434/mds2-3044": {
  "is_oa": true,
  "oa_status": "green",
  "oa_url": "https://doi.org/10.18434/mds2-3044",
  "type": "dataset",
  "venue": "National Institute of Standards and Technology (NIST)"
 },
 "10.18434/mds2-3083": {
  "is_oa": true,
  "oa_status": "green",
  "oa_url": "https://doi.org/10.18434/mds2-3083",
  "type": "dataset",
  "venue": "National Institute of Standards and Technology (NIST)"
 },
 "10.18434/mds2-3734": {
  "is_oa": true,
  "oa_status": "green",
  "oa_url": "https://doi.org/10.18434/mds2-3734",
  "type": "dataset",
  "venue": "National Institute of Standards and Technology (NIST)"
 },
 "10.18434/mds2-3963": {
  "is_oa": true,
  "oa_status": "green",
  "oa_url": "https://doi.org/10.18434/mds2-3963",
  "type": "dataset",
  "venue": "National Institute of Standards and Technology (NIST)"
 },
 "10.2139/ssrn.6954097": {
  "is_oa": true,
  "oa_status": "green",
  "oa_url": "https://doi.org/10.2139/ssrn.6954097",
  "type": "preprint",
  "venue": "SSRN Electronic Journal"
 },
 "10.25413/sun.33972418.v1": {
  "is_oa": true,
  "oa_status": "green",
  "oa_url": "https://doi.org/10.25413/sun.33972418",
  "type": "dataset",
  "venue": "Stellenbosch University (SUN)"
 },
 "10.3221/igf-esis.33.07": {
  "is_oa": true,
  "oa_status": "diamond",
  "oa_url": "https://doi.org/10.3221/igf-esis.33.07",
  "type": "article",
  "venue": "Frattura ed Integrit\u00e0 Strutturale"
 },
 "10.32548/rs.2023.084": {
  "is_oa": false,
  "oa_status": "closed",
  "oa_url": null,
  "type": "conference-paper",
  "venue": "ASNT Research Symposium"
 },
 "10.3389/fmats.2021.761229": {
  "is_oa": true,
  "oa_status": "gold",
  "oa_url": "https://doi.org/10.3389/fmats.2021.761229",
  "type": "article",
  "venue": "Frontiers in Materials"
 },
 "10.3390/icem18-05210": {
  "is_oa": true,
  "oa_status": "hybrid",
  "oa_url": "https://www.mdpi.com/2504-3900/2/8/380/pdf?version=1527159525",
  "type": "conference-paper",
  "venue": "International Conference on Experimental Mechanics (ICEM)"
 },
 "10.3390/ma13143068": {
  "is_oa": true,
  "oa_status": "gold",
  "oa_url": "https://www.mdpi.com/1996-1944/13/14/3068/pdf?version=1594367762",
  "type": "article",
  "venue": "Materials"
 },
 "10.3390/ma14030640": {
  "is_oa": true,
  "oa_status": "gold",
  "oa_url": "https://www.mdpi.com/1996-1944/14/3/640/pdf?version=1612409530",
  "type": "article",
  "venue": "Materials"
 },
 "10.36227/techrxiv.20369421": {
  "is_oa": true,
  "oa_status": "gold",
  "oa_url": "https://www.techrxiv.org/articles/preprint/Real-time_porosity_mapping_and_visualization_for_synchrotron_tomography/20369421/1/files/36410874.pdf",
  "type": "preprint",
  "venue": null
 },
 "10.36922/msam026210047": {
  "is_oa": true,
  "oa_status": "hybrid",
  "oa_url": "https://doi.org/10.36922/msam026210047",
  "type": "article",
  "venue": "Materials Science in Additive Manufacturing"
 },
 "10.4028/p-e0mc23": {
  "is_oa": true,
  "oa_status": "hybrid",
  "oa_url": "https://doi.org/10.4028/p-e0mc23",
  "type": "article",
  "venue": "Materials science forum"
 },
 "10.4028/www.scientific.net/amr.891-892.1711": {
  "is_oa": true,
  "oa_status": "hybrid",
  "oa_url": "https://doi.org/10.4028/www.scientific.net/amr.891-892.1711",
  "type": "article",
  "venue": "Advanced materials research"
 },
 "10.4028/www.scientific.net/amr.891-892.923": {
  "is_oa": true,
  "oa_status": "hybrid",
  "oa_url": "https://doi.org/10.4028/www.scientific.net/amr.891-892.923",
  "type": "article",
  "venue": "Advanced materials research"
 },
 "10.4028/www.scientific.net/msf.482.227": {
  "is_oa": true,
  "oa_status": "hybrid",
  "oa_url": "https://doi.org/10.4028/www.scientific.net/msf.482.227",
  "type": "article",
  "venue": "Materials science forum"
 },
 "10.4028/www.scientific.net/msf.783-786.2359": {
  "is_oa": true,
  "oa_status": "hybrid",
  "oa_url": "https://doi.org/10.4028/www.scientific.net/msf.783-786.2359",
  "type": "article",
  "venue": "Materials science forum"
 },
 "10.5281/zenodo.12743155": {
  "is_oa": true,
  "oa_status": "green",
  "oa_url": "https://doi.org/10.5281/zenodo.12720545",
  "type": "dataset",
  "venue": "Zenodo (CERN European Organization for Nuclear Research)"
 },
 "10.5281/zenodo.1412401": {
  "is_oa": true,
  "oa_status": "green",
  "oa_url": "https://doi.org/10.5281/zenodo.1412400",
  "type": "dataset",
  "venue": "Zenodo (CERN European Organization for Nuclear Research)"
 },
 "10.5281/zenodo.15588456": {
  "is_oa": true,
  "oa_status": "green",
  "oa_url": "https://doi.org/10.5281/zenodo.15588455",
  "type": "book",
  "venue": "Zenodo (CERN European Organization for Nuclear Research)"
 },
 "10.5281/zenodo.18959885": {
  "is_oa": true,
  "oa_status": "green",
  "oa_url": "https://doi.org/10.5281/zenodo.18959884",
  "type": "dataset",
  "venue": "Zenodo (CERN European Organization for Nuclear Research)"
 },
 "10.5281/zenodo.19226606": {
  "is_oa": true,
  "oa_status": "green",
  "oa_url": "https://doi.org/10.5281/zenodo.19226605",
  "type": "dataset",
  "venue": "Zenodo (CERN European Organization for Nuclear Research)"
 },
 "10.5281/zenodo.3528199": {
  "is_oa": true,
  "oa_status": "green",
  "oa_url": "https://figshare.com/articles/A_Dataset_for_In-situ_synchrotron_tomography_experiments_to_investigate_anisotropic_damage_of_line_pipe_steel/11465205",
  "type": "dataset",
  "venue": "Figshare"
 },
 "10.5281/zenodo.3858516": {
  "is_oa": true,
  "oa_status": "green",
  "oa_url": "https://doi.org/10.5281/zenodo.3858515",
  "type": "dataset",
  "venue": "Zenodo (CERN European Organization for Nuclear Research)"
 },
 "10.5281/zenodo.6424223": {
  "is_oa": true,
  "oa_status": "green",
  "oa_url": "https://doi.org/10.5281/zenodo.6351386",
  "type": "dataset",
  "venue": "Zenodo (CERN European Organization for Nuclear Research)"
 },
 "10.5281/zenodo.7885531": {
  "is_oa": true,
  "oa_status": "green",
  "oa_url": "https://zenodo.org/record/7885531",
  "type": "dataset",
  "venue": "Zenodo (CERN European Organization for Nuclear Research)"
 },
 "10.6028/nist.ir.8551": {
  "is_oa": false,
  "oa_status": "closed",
  "oa_url": null,
  "type": "report",
  "venue": null
 }
}

File: data/mmd.json (part 2 of 9)
[
      "results": "Fatigue limit predicted with Dang Van-based critical-volume approach on real pore geometries, good agreement with experiments",
      "crack_initiation": "Pores; pore distance to free surface as well as size controls criticality",
      "initiation_tracked_in_3d": false
    },
    "data_availability": {
      "status": "Paper only (figures)",
      "repository": null,
      "url": "https://sam.ensam.eu/handle/10985/16578",
      "doi": null,
      "size": null,
      "format": null,
      "license": null
    },
    "references": [
      {
        "citation": "Le V.-D., Saintier N., Morel F., Bellett D., Osmond P., Investigation of the effect of porosity on the high cycle fatigue behaviour of cast Al-Si alloy by X-ray micro-tomography, Int. J. Fatigue 106 (2018) 24-37",
        "doi": "10.1016/j.ijfatigue.2017.09.012",
        "url": "https://sam.ensam.eu/handle/10985/16578"
      }
    ],
    "tags": [
      "fatigue-initiation",
      "porosity",
      "cast",
      "Kitagawa",
      "image-based-FE"
    ],
    "fatigue_initiation_relevance": "High",
    "notes": "Related: Le et al. SSRN preprint 10.2139/ssrn.4956787 on synchrotron 3D characterisation of initiation during in situ cyclic torsion (with Ludwig, Majkut, Buffiere) - not reviewed in detail.",
    "source_file": "conventional_ct.json"
  },
  {
    "id": "conv-alsi9cu3-hpdc-lcf-microct",
    "title": "LCF of HPDC AlSi9Cu3 with significant porosity, post-test micro-CT of pores",
    "material_class": "Al alloy",
    "material": "AlSi9Cu3 high pressure die cast",
    "chemistry": {
      "basis": "nominal",
      "composition": {
        "Si": 9,
        "Cu": 3,
        "Al": "bal."
      },
      "notes": "Nominal from designation"
    },
    "processing": {
      "route": "Cast",
      "parameters": "High-pressure die casting",
      "heat_treatment": null,
      "surface_condition": null
    },
    "techniques": [
      "Micro-CT"
    ],
    "acquisition": {
      "facility": "Laboratory micro-CT (not verified)",
      "voxel_size_um": null,
      "volume_dimensions": null,
      "in_situ": false,
      "notes": "Specimens CT-scanned after fatigue rupture to obtain 3D pore representation"
    },
    "microstructure": {
      "features_resolved": [
        "pores"
      ],
      "grain_size_um": "",
      "texture": "",
      "phases": ""
    },
    "defects": {
      "types": [
        "gas pores",
        "shrinkage pores"
      ],
      "statistics": "Significant / clustered macro-porosity (values not extracted)"
    },
    "mechanical_properties": {
      "yield_strength_MPa": null,
      "uts_MPa": null,
      "elongation_pct": null,
      "hardness": null,
      "modulus_GPa": null,
      "other": ""
    },
    "fatigue": {
      "tested": true,
      "test_type": "LCF",
      "loading": "R=-1 until rupture",
      "results": "Life predicted via notch-strain + Coffin-Manson and via porosity-adapted Coffin-Manson on homogenised model",
      "crack_initiation": "Pores (life reduction due to pore effects)",
      "initiation_tracked_in_3d": false
    },
    "data_availability": {
      "status": "Paper only (figures)",
      "repository": null,
      "url": "https://plus.cobiss.net/cobiss/si/en/bib/46594307",
      "doi": null,
      "size": null,
      "format": null,
      "license": null
    },
    "references": [
      {
        "citation": "Tomazincic D., Borovinsek M., Ren Z., Klemenc J., Improved prediction of low-cycle fatigue life for high-pressure die-cast aluminium alloy AlSi9Cu3 with significant porosity, Int. J. Fatigue 144 (2021) 106061",
        "doi": "10.1016/j.ijfatigue.2020.106061",
        "url": null
      }
    ],
    "tags": [
      "porosity",
      "cast",
      "HPDC",
      "LCF"
    ],
    "fatigue_initiation_relevance": "Medium",
    "notes": "Abstract-level verification only.",
    "source_file": "conventional_ct.json"
  },
  {
    "id": "conv-al-li-dct-tension-zenodo",
    "title": "DCT grain map of an Al-Li alloy tension specimen (ESRF ID11, DREAM.3D/HDF5)",
    "material_class": "Al alloy",
    "material": "Aluminium-lithium alloy (wrought; grade not verified)",
    "chemistry": {
      "basis": "nominal",
      "composition": {},
      "notes": ""
    },
    "processing": {
      "route": "Wrought",
      "parameters": "Small tension specimen ~0.5 mm cross-section",
      "heat_treatment": "",
      "surface_condition": ""
    },
    "techniques": [
      "DCT"
    ],
    "acquisition": {
      "facility": "ESRF ID11",
      "voxel_size_um": 1.4,
      "volume_dimensions": "3 merged DCT scans",
      "in_situ": false,
      "notes": "Reconstructed with ESRF DCT software"
    },
    "microstructure": {
      "features_resolved": [
        "grains",
        "orientations"
      ],
      "grain_size_um": "",
      "texture": "",
      "phases": ""
    },
    "defects": {
      "types": [],
      "statistics": ""
    },
    "mechanical_properties": {
      "yield_strength_MPa": null,
      "uts_MPa": null,
      "elongation_pct": null,
      "hardness": null,
      "modulus_GPa": null,
      "other": ""
    },
    "fatigue": {
      "tested": false,
      "test_type": "",
      "loading": "",
      "results": "",
      "crack_initiation": "",
      "initiation_tracked_in_3d": false
    },
    "data_availability": {
      "status": "Public download",
      "repository": "Zenodo",
      "url": "https://zenodo.org/records/1412401",
      "doi": "10.5281/zenodo.1412401",
      "size": "~1.6 GB",
      "format": "DREAM.3D (.dream3d) + XDMF",
      "license": "CC-BY 4.0"
    },
    "references": [
      {
        "citation": "Proudhon H., Gueninchault N., Forest S., Ludwig W., Diffraction Contrast Tomography reconstruction of an Aluminium-Lithium tension specimen, Zenodo (2018)",
        "doi": "10.5281/zenodo.1412401",
        "url": "https://zenodo.org/records/1412401"
      },
      {
        "citation": "Proudhon H., Gueninchault N., Forest S., Ludwig W., Diffraction Contrast Tomography reconstruction of an Aluminium-Lithium tension specimen, Zenodo 2018",
        "doi": "10.5281/zenodo.1412401"
      }
    ],
    "tags": [
      "public-data",
      "grain-scale",
      "DCT",
      "crystal-plasticity-input",
      "machine-learning-ready",
      "DREAM3D"
    ],
    "fatigue_initiation_relevance": "Low",
    "notes": "Grain-scale input for CP/short-crack simulations; no fatigue.",
    "source_file": "conventional_ct.json",
    "merged_from": [
      "repo-zenodo-alli-dct-tension-specimen"
    ]
  },
  {
    "id": "conv-cast-al-ga-grain-short-crack",
    "title": "Short fatigue crack vs grain boundaries in cast Al visualised by synchrotron microtomography with Ga grain-boundary decoration",
    "material_class": "Al alloy",
    "material": "Cast Al-Si alloy (designation not verified)",
    "chemistry": {
      "basis": "nominal",
      "composition": {},
      "notes": ""
    },
    "processing": {
      "route": "Cast",
      "parameters": "",
      "heat_treatment": null,
      "surface_condition": null
    },
    "techniques": [
      "Synchrotron CT",
      "Phase-contrast CT"
    ],
    "acquisition": {
      "facility": "ESRF ID19 (setup referenced by Proudhon et al. 2012; unverified for this exact study)",
      "voxel_size_um": null,
      "volume_dimensions": null,
      "in_situ": true,
      "notes": "Liquid Ga infiltration after fatigue to reveal grains in 3D; EBSD on surface"
    },
    "microstructure": {
      "features_resolved": [
        "grains",
        "cracks",
        "pores"
      ],
      "grain_size_um": "",
      "texture": "",
      "phases": ""
    },
    "defects": {
      "types": [
        "pores",
        "cracks"
      ],
      "statistics": ""
    },
    "mechanical_properties": {
      "yield_strength_MPa": null,
      "uts_MPa": null,
      "elongation_pct": null,
      "hardness": null,
      "modulus_GPa": null,
      "other": ""
    },
    "fatigue": {
      "tested": true,
      "test_type": "in-situ",
      "loading": "Not verified",
      "results": "",
      "crack_initiation": "3D short-crack shape and crack stops correlated with grain structure; companion Ferrie et al. 2005 paper characterises 3D nucleation of a short crack at a pore in a cast Al alloy",
      "initiation_tracked_in_3d": true
    },
    "data_availability": {
      "status": "Paper only (figures)",
      "repository": null,
      "url": null,
      "doi": null,
      "size": null,
      "format": null,
      "license": null
    },
    "references": [
      {
        "citation": "Ludwig W., Buffiere J.-Y., Savelli S., Cloetens P., Study of the interaction of a short fatigue crack with grain boundaries in a cast Al alloy using X-ray microtomography, Acta Materialia 51 (2003) 585-598",
        "doi": "10.1016/S1359-6454(02)00320-8",
        "url": null
      },
      {
        "citation": "Ferrie E., Buffiere J.-Y., Ludwig W., 3D characterisation of the nucleation of a short fatigue crack at a pore in a cast Al alloy using high resolution synchrotron microtomography, Int. J. Fatigue 27 (2005) 1215-1220",
        "doi": "10.1016/j.ijfatigue.2005.07.015",
        "url": "https://hal.science/hal-01668819"
      },
      {
        "citation": "Buffiere J.-Y. et al., 3D visualisation of short crack propagation in Al alloy using high resolution synchrotron X-ray microtomography, Materials Science Forum 482 (2005) 227",
        "doi": "10.4028/www.scientific.net/MSF.482.227",
        "url": "https://hal.science/hal-01669987"
      }
    ],
    "tags": [
      "fatigue-initiation",
      "in-situ",
      "grain-scale",
      "cast",
      "porosity"
    ],
    "fatigue_initiation_relevance": "High",
    "notes": "Early foundational ESRF in situ fatigue tomography of cast Al; alloy/beamline details not verified.",
    "source_file": "conventional_ct.json"
  },
  {
    "id": "conv-cast-al-ultrasonic-insitu-internal-crack",
    "title": "In situ synchrotron ultrasonic (VHCF) fatigue device for internal crack initiation from casting defects in Al alloy",
    "material_class": "Al alloy",
    "material": "Cast aluminium alloy (grade not verified)",
    "chemistry": {
      "basis": "nominal",
      "composition": {},
      "notes": ""
    },
    "processing": {
      "route": "Cast",
      "parameters": "Specimens containing internal casting defects",
      "heat_treatment": null,
      "surface_condition": null
    },
    "techniques": [
      "Synchrotron CT"
    ],
    "acquisition": {
      "facility": "Synchrotron (authors from ESRF/SOLEIL/PSI; beamline not verified)",
      "voxel_size_um": null,
      "volume_dimensions": null,
      "in_situ": true,
      "notes": "Ultrasonic (~20 kHz) fatigue machine on beamline; automatic detection of crack initiation"
    },
    "microstructure": {
      "features_resolved": [
        "pores",
        "cracks"
      ],
      "grain_size_um": "",
      "texture": "",
      "phases": ""
    },
    "defects": {
      "types": [
        "shrinkage pores",
        "cracks"
      ],
      "statistics": ""
    },
    "mechanical_properties": {
      "yield_strength_MPa": null,
      "uts_MPa": null,
      "elongation_pct": null,
      "hardness": null,
      "modulus_GPa": null,
      "other": ""
    },
    "fatigue": {
      "tested": true,
      "test_type": "ultrasonic",
      "loading": "Ultrasonic fatigue, 1e7-1e9 cycles",
      "results": "Device initiated an internal microstructurally short crack in reasonable time and monitored growth",
      "crack_initiation": "Internal casting defects; tracked in 3D",
      "initiation_tracked_in_3d": true
    },
    "data_availability": {
      "status": "Paper only (figures)",
      "repository": null,
      "url": "https://oskar-bordeaux.fr/handle/20.500.12278/76237",
      "doi": null,
      "size": null,
      "format": null,
      "license": null
    },
    "references": [
      {
        "citation": "Messager A., Junet A., Palin-Luc T., Buffiere J.-Y., Saintier N., Ranc N., El May M., Gaillard Y., King A., Bonnin A., Nadot Y., In situ synchrotron ultrasonic fatigue testing device for 3D characterisation of internal crack initiation and growth, Fatigue Fract. Eng. Mater. Struct. 43 (2020) 558-567",
        "doi": "10.1111/ffe.13140",
        "url": "https://oskar-bordeaux.fr/handle/20.500.12278/76237"
      }
    ],
    "tags": [
      "fatigue-initiation",
      "in-situ",
      "VHCF",
      "ultrasonic",
      "porosity",
      "cast"
    ],
    "fatigue_initiation_relevance": "High",
    "notes": "Related: Hebrard et al., MSEA 2023 (doi 10.1016/j.msea.2023.145462), internal crack growth in air vs vacuum; Junet et al., IJF 2023 (doi 10.1016/j.ijfatigue.2022.107450), Ti-6Al-4V with internal artificial defects (processing route not verified).",
    "source_file": "conventional_ct.json"
  },
  {
    "id": "repo-esrf-cast-al-gigacycle-insitu-ultrasonic-ct",
    "title": "In-situ ultrasonic gigacycle fatigue with synchrotron tomography: internal crack initiation and growth in a cast Al alloy (ESRF ME-1499)",
    "material_class": "Al alloy",
    "material": "Cast aluminium alloy (grade unverified)",
    "chemistry": {
      "basis": "nominal",
      "composition": {},
      "notes": ""
    },
    "processing": {
      "route": "Cast",
      "parameters": "",
      "heat_treatment": "",
      "surface_condition": ""
    },
    "techniques": [
      "Synchrotron CT",
      "Phase-contrast CT"
    ],
    "acquisition": {
      "facility": "ESRF (DataCite subject lists id11; experiment ME-1499, collected 2018-11-14)",
      "voxel_size_um": null,
      "volume_dimensions": "",
      "in_situ": true,
      "notes": "Raw experimental session data; in-situ ultrasonic fatigue machine with X-ray microtomography and IR thermography (per follow-up proposal text)."
    },
    "microstructure": {
      "features_resolved": [
        "pores",
        "cracks"
      ],
      "grain_size_um": "",
      "texture": "",
      "phases": ""
    },
    "defects": {
      "types": [
        "casting pores",
        "cracks"
      ],
      "statistics": ""
    },
    "mechanical_properties": {
      "yield_strength_MPa": null,
      "uts_MPa": null,
      "elongation_pct": null,
      "hardness": null,
      "modulus_GPa": null,
      "other": ""
    },
    "fatigue": {
      "tested": true,
      "test_type": "VHCF / ultrasonic",
      "loading": "In-situ ultrasonic fatigue (~10^9 cycle regime)",
      "results": "Internal cracks with complex 3D shapes owing to large grain size (per ESRF proposal ME-5060 description).",
      "crack_initiation": "Internal (subsurface) crack initiation, detected and followed by in-situ tomography.",
      "initiation_tracked_in_3d": true
    },
    "data_availability": {
      "status": "Public download",
      "repository": "ESRF Data Portal",
      "url": "https://doi.esrf.fr/10.15151/ESRF-ES-147900374",
      "doi": "10.15151/ESRF-ES-147900374",
      "size": "",
      "format": "ESRF raw (HDF5/EDF)",
      "license": "ESRF data policy (CC BY 4.0 after embargo; unverified)"
    },
    "references": [
      {
        "citation": "Buffiere J.-Y., Messager A., Junet A., Xiao C., Laurencon M., Rousseau C., 3D characterisation of fatigue crack initiation and growth in a cast Al alloy during gigacycle fatigue, ESRF 2021",
        "doi": "10.15151/ESRF-ES-147900374"
      }
    ],
    "tags": [
      "fatigue-initiation",
      "VHCF",
      "in-situ",
      "ultrasonic-fatigue",
      "raw-data",
      "internal-cracks"
    ],
    "fatigue_initiation_relevance": "High",
    "notes": "Embargo ended 2021; ESRF portal may require free login. Raw projections only - reconstruction needed.",
    "source_file": "repository_sweep.json"
  },
  {
    "id": "conv-al-li-ufg-ferrie-xfem",
    "title": "3D in situ microtomography of semi-elliptical fatigue crack in ultrafine-grained Al-Li alloy with X-FEM simulation",
    "material_class": "Al alloy",
    "material": "Ultrafine-grained Al-Li alloy",
    "chemistry": {
      "basis": "nominal",
      "composition": {},
      "notes": "Grade not verified (possibly mechanically alloyed AA5091 as in Proudhon 2012 - unverified)"
    },
    "processing": {
      "route": "Powder metallurgy",
      "parameters": "Ultrafine-grained (unverified route)",
      "heat_treatment": null,
      "surface_condition": null
    },
    "techniques": [
      "Synchrotron CT"
    ],
    "acquisition": {
      "facility": "Synchrotron (ESRF, unverified beamline)",
      "voxel_size_um": null,
      "volume_dimensions": null,
      "in_situ": true,
      "notes": ""
    },
    "microstructure": {
      "features_resolved": [
        "cracks"
      ],
      "grain_size_um": "ultrafine",
      "texture": "",
      "phases": ""
    },
    "defects": {
      "types": [
        "cracks"
      ],
      "statistics": ""
    },
    "mechanical_properties": {
      "yield_strength_MPa": null,
      "uts_MPa": null,
      "elongation_pct": null,
      "hardness": null,
      "modulus_GPa": null,
      "other": ""
    },
    "fatigue": {
      "tested": true,
      "test_type": "crack growth",
      "loading": "Not verified",
      "results": "Bulk crack growth faster than at surface for same nominal Delta K, attributed to closure variation; X-FEM 3D growth law with linear closure variation matches",
      "crack_initiation": "Microstructurally long crack; growth study",
      "initiation_tracked_in_3d": false
    },
    "data_availability": {
      "status": "Paper only (figures)",
      "repository": null,
      "url": null,
      "doi": null,
      "size": null,
      "format": null,
      "license": null
    },
    "references": [
      {
        "citation": "Ferrie E., Buffiere J.-Y., Ludwig W., Gravouil A., Edwards L., Fatigue crack propagation: In situ visualization using X-ray microtomography and 3D simulation using the extended finite element method, Acta Materialia 54 (2006) 1111-1122",
        "doi": "10.1016/j.actamat.2005.10.053",
        "url": null
      }
    ],
    "tags": [
      "in-situ",
      "crack-growth",
      "crack-closure",
      "X-FEM"
    ],
    "fatigue_initiation_relevance": "Low",
    "notes": "",
    "source_file": "conventional_ct.json"
  },
  {
    "id": "conv-nodular-cast-iron-crack-closure-dvc",
    "title": "In situ synchrotron CT + DVC of 3D fatigue crack propagation and closure in nodular graphite cast iron",
    "material_class": "Cast iron",
    "material": "Nodular (spheroidal graphite) cast iron",
    "chemistry": {
      "basis": "nominal",
      "composition": {},
      "notes": "Grade not verified"
    },
    "processing": {
      "route": "Cast",
      "parameters": "Two small-size specimens",
      "heat_treatment": null,
      "surface_condition": null
    },
    "techniques": [
      "Synchrotron CT"
    ],
    "acquisition": {
      "facility": "ESRF (beamline unverified)",
      "voxel_size_um": null,
      "volume_dimensions": null,
      "in_situ": true,
      "notes": "Graphite nodules used as natural DVC markers"
    },
    "microstructure": {
      "features_resolved": [
        "phases",
        "cracks",
        "pores"
      ],
      "grain_size_um": "",
      "texture": "",
      "phases": "Ferritic/pearlitic matrix + graphite nodules (matrix not verified)"
    },
    "defects": {
      "types": [
        "cracks",
        "graphite nodules"
      ],
      "statistics": ""
    },
    "mechanical_properties": {
      "yield_strength_MPa": null,
      "uts_MPa": null,
      "elongation_pct": null,
      "hardness": null,
      "modulus_GPa": null,
      "other": ""
    },
    "fatigue": {
      "tested": true,
      "test_type": "crack growth",
      "loading": "In situ fatigue crack propagation",
      "results": "SIFs extracted from DVC displacement fields agree with literature; non-uniform closure along front causes asymmetric arrest/growth",
      "crack_initiation": "Growth study (closure); not initiation",
      "initiation_tracked_in_3d": false
    },
    "data_availability": {
      "status": "Paper only (figures)",
      "repository": null,
      "url": "https://hal.science/hal-00453971",
      "doi": null,
      "size": null,
      "format": null,
      "license": null
    },
    "references": [
      {
        "citation": "Limodin N., Rethore J., Buffiere J.-Y., Hild F., Roux S., Ludwig W., Rannou J., Gravouil A., Influence of closure on the 3D propagation of fatigue cracks in a nodular cast iron investigated by X-ray tomography and 3D volume correlation, Acta Materialia 58 (2010) 2957-2967",
        "doi": "10.1016/j.actamat.2010.01.024",
        "url": "https://hal.science/hal-00453971"
      }
    ],
    "tags": [
      "in-situ",
      "DVC",
      "cast-iron",
      "crack-closure"
    ],
    "fatigue_initiation_relevance": "Medium",
    "notes": "material_class 'Other' = cast iron. Follow-up: Liu & Hild, Eng. Fract. Mech. 296 (2024) 109824, doi 10.1016/j.engfracmech.2023.109824.",
    "source_file": "conventional_ct.json"
  },
  {
    "id": "conv-ggg40-nodular-cast-iron-microct-zenodo",
    "title": "Nodular cast iron GGG40 lab micro-CT at 1, 3 and 11 um voxel (raw projections + reconstructions)",
    "material_class": "Cast iron",
    "material": "Nodular cast iron GGG40 (EN-GJS-400)",
    "chemistry": {
      "basis": "nominal",
      "composition": {},
      "notes": ""
    },
    "processing": {
      "route": "Cast",
      "parameters": "",
      "heat_treatment": null,
      "surface_condition": null
    },
    "techniques": [
      "Micro-CT"
    ],
    "acquisition": {
      "facility": "Zeiss Xradia Versa 510, UFF micro-CT facility (Brazil)",
      "voxel_size_um": 1.0,
      "volume_dimensions": "1024^3 reconstructions at 1, 3 and 11 um voxel",
      "in_situ": false,
      "notes": "160 kV, 10 W; 1600 projections (1 um) / 3200 projections (3 and 11 um)"
    },
    "microstructure": {
      "features_resolved": [
        "phases",
        "pores"
      ],
      "grain_size_um": "",
      "texture": "",
      "phases": "Graphite nodules in iron matrix"
    },
    "defects": {
      "types": [
        "graphite nodules",
        "pores"
      ],
      "statistics": ""
    },
    "mechanical_properties": {
      "yield_strength_MPa": null,
      "uts_MPa": null,
      "elongation_pct": null,
      "hardness": null,
      "modulus_GPa": null,
      "other": ""
    },
    "fatigue": {
      "tested": false,
      "test_type": null,
      "loading": null,
      "results": null,
      "crack_initiation": null,
      "initiation_tracked_in_3d": false
    },
    "data_availability": {
      "status": "Public download",
      "repository": "Zenodo",
      "url": "https://zenodo.org/records/3858516",
      "doi": "10.5281/zenodo.3858516",
      "size": "~25 GB total (8-bit zips ~0.4-0.6 GB each; .txrm/.txm raw)",
      "format": "8-bit image zips, Zeiss .txrm projections, .txm reconstructions",
      "license": "CC-BY 4.0"
    },
    "references": [
      {
        "citation": "Pereira A., Anflor C., Betancur A., Leiderman R., ds-uct-001: Cast Iron GGG40: X-Ray micro-CT of a nodular cast iron sample class GGG40, Zenodo (2020)",
        "doi": "10.5281/zenodo.3858516",
        "url": "https://zenodo.org/records/3858516"
      }
    ],
    "tags": [
      "public-data",
      "cast-iron",
      "multi-resolution",
      "machine-learning-ready"
    ],
    "fatigue_initiation_relevance": "Low",
    "notes": "Useful for graphite/pore segmentation and image-based modelling; no fatigue data.",
    "source_file": "conventional_ct.json"
  },
  {
    "id": "repo-nist-cocr-lpbf-xct-pores",
    "title": "High-resolution XCT (2.5 um) of L-PBF cobalt-chrome cores built with varied scan speed/hatch spacing, raw and segmented",
    "material_class": "Co alloy",
    "material": "Cobalt-chrome (L-PBF)",
    "chemistry": {
      "basis": "nominal",
      "composition": {},
      "notes": ""
    },
    "processing": {
      "route": "L-PBF",
      "parameters": "Constant 195 W laser power, 20 um layer; scan speed and hatch spacing varied (unoptimized parameters to create defects). Disks 40 mm dia x 10 mm; 5 mm cylinders cored out.",
      "heat_treatment": "None (no HT or HIP)",
      "surface_condition": "Cored cylinders"
    },
    "techniques": [
      "X-ray CT",
      "Micro-CT"
    ],
    "acquisition": {
      "facility": "Lab XCT (NIST)",
      "voxel_size_um": 2.5,
      "volume_dimensions": "~1000x1000x1000 voxels per ROI",
      "in_situ": false,
      "notes": ""
    },
    "microstructure": {
      "features_resolved": [
        "pores",
        "lack-of-fusion"
      ],
      "grain_size_um": "",
      "texture": "",
      "phases": ""
    },
    "defects": {
      "types": [
        "lack-of-fusion",
        "gas pores"
      ],
      "statistics": "Pore structure quantified in Kim et al. 2017 (3D image analysis)."
    },
    "mechanical_properties": {
      "yield_strength_MPa": null,
      "uts_MPa": null,
      "elongation_pct": null,
      "hardness": null,
      "modulus_GPa": null,
      "other": ""
    },
    "fatigue": {
      "tested": false,
      "test_type": "",
      "loading": "",
      "results": "",
      "crack_initiation": "",
      "initiation_tracked_in_3d": false
    },
    "data_availability": {
      "status": "Public download",
      "repository": "NIST Public Data Repository",
      "url": "https://data.nist.gov/od/id/mds2-2162",
      "doi": "10.18434/M32162",
      "size": "~6.3 GB",
      "format": "Zipped 16-bit TIFF stacks (raw) + segmented TIFF",
      "license": "NIST open license"
    },
    "references": [
      {
        "citation": "Kim F.H., Moylan S.P., Garboczi E.J., Slotwinski J.A., Investigation of pore structure in cobalt chrome additively manufactured parts using X-ray computed tomography and three-dimensional image analysis, Additive Manufacturing 17 (2017) 23-38",
        "doi": "10.1016/j.addma.2017.06.011"
      }
    ],
    "tags": [
      "additive-manufacturing",
      "porosity",
      "lack-of-fusion",
      "segmentation",
      "machine-learning-ready"
    ],
    "fatigue_initiation_relevance": "Medium",
    "notes": "Used as the training source of the NIST 3D-GAN synthetic LOF pore dataset (repo-nist-synthetic-lof-pores-3dgan).",
    "source_file": "repository_sweep.json"
  },
  {
    "id": "repo-nist-synthetic-lof-pores-3dgan",
    "title": "Synthetic AM lack-of-fusion pores generated by a 3D-GAN trained on segmented XCT pores (3503 binary pore volumes)",
    "material_class": "Co alloy",
    "material": "Training pores from L-PBF cobalt-chrome XCT (doi:10.18434/M32162)",
    "chemistry": {
      "basis": "nominal",
      "composition": {},
      "notes": ""
    },
    "processing": {
      "route": "L-PBF (source data)",
      "parameters": "",
      "heat_treatment": "",
      "surface_condition": ""
    },
    "techniques": [
      "X-ray CT"
    ],
    "acquisition": {
      "facility": "Derived from NIST XCT (2.5 um voxel source)",
      "voxel_size_um": null,
      "volume_dimensions": "",
      "in_situ": false,
      "notes": "Synthetic + training pores as binary 3D .mat volumes and TIFF stacks, with training-pore metadata CSV."
    },
    "microstructure": {
      "features_resolved": [
        "lack-of-fusion",
        "pores"
      ],
      "grain_size_um": "",
      "texture": "",
      "phases": ""
    },
    "defects": {
      "types": [
        "lack-of-fusion"
      ],
      "statistics": "3503 synthetic and training pores."
    },
    "mechanical_properties": {
      "yield_strength_MPa": null,
      "uts_MPa": null,
      "elongation_pct": null,
      "hardness": null,
      "modulus_GPa": null,
      "other": ""
    },
    "fatigue": {
      "tested": false,
      "test_type": "",
      "loading": "",
      "results": "",
      "crack_initiation": "",
      "initiation_tracked_in_3d": false
    },
    "data_availability": {
      "status": "Public download",
      "repository": "NIST Public Data Repository",
      "url": "https://data.nist.gov/od/id/mds2-3963",
      "doi": "10.18434/mds2-3963",
      "size": "~10 MB",
      "format": ".mat binary volumes, TIFF stacks, CSV",
      "license": "NIST open license"
    },
    "references": [
      {
        "citation": "Hoque M., Kim F.H., A dataset of synthetic additive manufacturing lack-of-fusion pores generated using a 3D-GAN based on X-ray computed tomography images, NIST 2025",
        "doi": "10.18434/mds2-3963"
      }
    ],
    "tags": [
      "machine-learning-ready",
      "synthetic",
      "lack-of-fusion",
      "additive-manufacturing",
      "segmentation-benchmark"
    ],
    "fatigue_initiation_relevance": "Medium",
    "notes": "Intended for building simulated XCT with ground truth and for digital-twin/structural-integrity studies; not real specimens.",
    "source_file": "repository_sweep.json"
  },
  {
    "id": "comp-asu-hruby-sicp-al2080-fatigue-crack-growth-insitu-ct",
    "title": "In situ synchrotron tomography of fatigue crack growth in SiC particle reinforced 2080 Al at R=0.1 and 0.6",
    "material_class": "Composite",
    "material": "2080 Al alloy / SiC particle metal matrix composite",
    "chemistry": {
      "basis": "nominal",
      "composition": {
        "reinforcement": "SiC particles",
        "matrix": "2080 Al alloy"
      },
      "notes": ""
    },
    "processing": {
      "route": null,
      "parameters": null,
      "heat_treatment": null,
      "surface_condition": null
    },
    "techniques": [
      "Synchrotron CT"
    ],
    "acquisition": {
      "facility": "Synchrotron (APS, Argonne; beamline unverified - co-authors Xiao & De Carlo)",
      "voxel_size_um": null,
      "volume_dimensions": null,
      "in_situ": true,
      "notes": ""
    },
    "microstructure": {
      "features_resolved": [
        "SiC particles",
        "fatigue crack"
      ],
      "grain_size_um": null,
      "texture": null,
      "phases": null
    },
    "defects": {
      "types": [
        "fatigue crack",
        "particle fracture",
        "particle-matrix interface damage"
      ],
      "statistics": null
    },
    "mechanical_properties": {
      "yield_strength_MPa": null,
      "uts_MPa": null,
      "elongation_pct": null,
      "hardness": null,
      "modulus_GPa": null,
      "other": ""
    },
    "fatigue": {
      "tested": true,
      "test_type": "crack growth",
      "loading": "In situ fatigue crack growth at R=0.1 and R=0.6",
      "results": "3D/4D renderings of particles and crack; quantification of crack-particle interactions",
      "crack_initiation": "Crack growth path/particle interaction quantified in 3D (details per paper)",
      "initiation_tracked_in_3d": true
    },
    "data_availability": {
      "status": "Paper only (figures)",
      "repository": null,
      "url": null,
      "doi": null,
      "size": null,
      "format": null,
      "license": null
    },
    "references": [
      {
        "citation": "Hruby P, Singh SS, Williams JJ, Xiao X, De Carlo F, Chawla N. Fatigue crack growth in SiC particle reinforced Al alloy matrix composites at high and low R-ratios by in situ X-ray synchrotron tomography. Int J Fatigue 68 (2014) 136-143",
        "doi": "10.1016/j.ijfatigue.2014.05.010"
      }
    ],
    "tags": [
      "MMC",
      "fatigue-crack-growth",
      "in-situ",
      "synchrotron",
      "4D"
    ],
    "fatigue_initiation_relevance": "High",
    "notes": "",
    "source_file": "composites_ct.json"
  },
  {
    "id": "comp-mit-kopp-cfrp-nanostitch-srct-deeplearning",
    "title": "In situ SRCT of multiclass microdamage in aerospace CFRP laminates (baseline, thin-ply, CNT-nanostitched) with deep-learning segmentation",
    "material_class": "Composite",
    "material": "Aerospace-grade carbon fibre/epoxy laminates, baseline and aligned-CNT nanostitched, conventional and thin-ply",
    "chemistry": {
      "basis": "nominal",
      "composition": {
        "fibre": "carbon fibre (aerospace grade; system per paper, unverified)",
        "matrix": "epoxy",
        "interlaminar": "aligned carbon nanotube 'nanostitch' (some laminates)",
        "layup": "quasi-isotropic and cross-ply; double-edge-notched tension"
      },
      "notes": ""
    },
    "processing": {
      "route": null,
      "parameters": null,
      "heat_treatment": null,
      "surface_condition": null
    },
    "techniques": [
      "Synchrotron CT",
      "Micro-CT"
    ],
    "acquisition": {
      "facility": "Synchrotron (beamline not verified)",
      "voxel_size_um": null,
      "volume_dimensions": null,
      "in_situ": true,
      "notes": "~65,000 human-segmented tomograms used for CNN training; damage classes <<1% of volume."
    },
    "microstructure": {
      "features_resolved": [
        "intralaminar matrix cracks",
        "delaminations",
        "fibre breaks"
      ],
      "grain_size_um": null,
      "texture": null,
      "phases": null
    },
    "defects": {
      "types": [
        "matrix cracks",
        "delamination",
        "fibre breaks"
      ],
      "statistics": "Thin-ply laminates ~6.5x less intralaminar matrix damage surface area than conventional ply (Kopp thesis)"
    },
    "mechanical_properties": {
      "yield_strength_MPa": null,
      "uts_MPa": null,
      "elongation_pct": null,
      "hardness": null,
      "modulus_GPa": null,
      "other": "Nanostitched thick-ply cross-ply laminates ~15% higher UTS than baseline (thesis)"
    },
    "fatigue": {
      "tested": false,
      "test_type": null,
      "loading": null,
      "results": null,
      "crack_initiation": "Monotonic DENT loading; progressive damage segmentation",
      "initiation_tracked_in_3d": true
    },
    "data_availability": {
      "status": "Public download",
      "repository": "Dryad",
      "url": "https://doi.org/10.5061/dryad.ffbg79cwb",
      "doi": "10.5061/dryad.ffbg79cwb",
      "size": "~216 GB",
      "format": null,
      "license": "CC0"
    },
    "references": [
      {
        "citation": "Kopp R, Joseph J, Ni X, Roy N, Wardle BL. Deep Learning Unlocks X-ray Microtomography Segmentation of Multiclass Microdamage in Heterogeneous Materials. Adv Mater (2022)",
        "doi": "10.1002/adma.202107817"
      },
      {
        "citation": "Ni X, Kopp R, Kalfon-Cohen E, Furtado C, Lee J, Arteiro A, Borstnar G, Mavrogordato M, et al. In situ synchrotron computed tomography study of nanoscale interlaminar reinforcement and thin-ply effects on damage progression in composite laminates. Compos Part B 217 (2021) 108623",
        "doi": "10.1016/j.compositesb.2021.108623"
      },
      {
        "citation": "Kopp RA. X-ray Micro-Computed Tomography and Deep Learning Segmentation of Progressive Damage in Hierarchical Nanoengineered Carbon Fiber Composites. PhD thesis, MIT (2021)",
        "url": "https://hdl.handle.net/1721.1/138357"
      }
    ],
    "tags": [
      "in-situ",
      "CFRP",
      "delamination",
      "matrix-cracks",
      "machine-learning-ready",
      "segmentation-labels",
      "public-data"
    ],
    "fatigue_initiation_relevance": "Medium",
    "notes": "",
    "source_file": "composites_ct.json"
  },
  {
    "id": "comp-southampton-lee-cfrp-holotomography-fibre-breaks",
    "title": "In situ 150 nm holotomography of fibre-break development vs. fibre misalignment and resin-rich pockets in CFRP",
    "material_class": "Composite",
    "material": "Carbon fibre/epoxy laminate with 0 deg plies (specific system per paper; unverified)",
    "chemistry": {
      "basis": "nominal",
      "composition": {
        "fibre": "carbon fibre",
        "matrix": "epoxy"
      },
      "notes": ""
    },
    "processing": {
      "route": null,
      "parameters": null,
      "heat_treatment": null,
      "surface_condition": null
    },
    "techniques": [
      "Synchrotron CT",
      "Phase-contrast CT",
      "Nano-CT"
    ],
    "acquisition": {
      "facility": "ESRF ID16B (holotomography, 150 nm) and ESRF ID19 (650 nm propagation phase contrast)",
      "voxel_size_um": 0.15,
      "volume_dimensions": "e.g. 2020x141x3846 8-bit raw crops",
      "in_situ": true,
      "notes": "150 nm scans of 3 regions at 67, 86, 91, 94-96% UTS; 650 nm scans at 5, 89, 94, 99% UTS."
    },
    "microstructure": {
      "features_resolved": [
        "individual fibres",
        "misplaced/misoriented fibres",
        "resin-rich pockets",
        "fibre breaks",
        "matrix microcracks",
        "interfacial debonds"
      ],
      "grain_size_um": null,
      "texture": null,
      "phases": null
    },
    "defects": {
      "types": [
        "fibre breaks",
        "co-planar and non-coplanar clusters",
        "resin-rich pockets",
        "fibre misorientation",
        "matrix microcracks",
        "debonds",
        "microvoids"
      ],
      "statistics": null
    },
    "mechanical_properties": {
      "yield_strength_MPa": null,
      "uts_MPa": null,
      "elongation_pct": null,
      "hardness": null,
      "modulus_GPa": null,
      "other": ""
    },
    "fatigue": {
      "tested": false,
      "test_type": null,
      "loading": null,
      "results": null,
      "crack_initiation": "Monotonic tension: misplaced fibres in 0/0 interply trigger single breaks and co-planar clusters at intersections; resin-rich pockets drive non-coplanar clusters with matrix microcracks and debonds",
      "initiation_tracked_in_3d": true
    },
    "data_availability": {
      "status": "Public download",
      "repository": "Zenodo",
      "url": "https://zenodo.org/records/17099577",
      "doi": "10.5281/zenodo.17099577",
      "size": "4.9 GB",
      "format": "8-bit RAW volumes + PDF readme",
      "license": "CC-BY 4.0"
    },
    "references": [
      {
        "citation": "Lee Y, Chatziathanasiou T, Breite C, Mehdikhani M, Swolfs Y, Mavrogordato M, Spearing SM, Sinclair I. Correlating fibre break development with fibre misalignment and resin-rich pockets using in situ holotomography. Compos Part A (2026) 109361",
        "doi": "10.1016/j.compositesa.2025.109361"
      }
    ],
    "tags": [
      "fibre-breaks",
      "fibre-misalignment",
      "in-situ",
      "CFRP",
      "nano-scale",
      "synchrotron",
      "public-data"
    ],
    "fatigue_initiation_relevance": "Medium",
    "notes": "",
    "source_file": "composites_ct.json"
  },
  {
    "id": "comp-southampton-lee-cfrp-dvc-fibre-breaks",
    "title": "In situ synchrotron CT (650 nm) volumes for digital volume correlation strain mapping around fibre breaks in CFRP",
    "material_class": "Composite",
    "material": "Carbon fibre/epoxy, high interfacial shear strength variant, matrix doped with SiO2 fiducial particles",
    "chemistry": {
      "basis": "nominal",
      "composition": {
        "fibre": "carbon fibre (high-IFS surface treatment)",
        "matrix": "epoxy with SiO2 particles as DVC fiducials"
      },
      "notes": ""
    },
    "processing": {
      "route": null,
      "parameters": null,
      "heat_treatment": null,
      "surface_condition": null
    },
    "techniques": [
      "Synchrotron CT",
      "Phase-contrast CT"
    ],
    "acquisition": {
      "facility": "ESRF ID19 (proposal MA5711)",
      "voxel_size_um": 0.65,
      "volume_dimensions": null,
      "in_situ": true,
      "notes": "Load levels ~7, 87, 92, 97% of failure load; 4 DVC sets of VOIs from different regions; reference before/after unload-reload."
    },
    "microstructure": {
      "features_resolved": [
        "fibres",
        "fibre breaks",
        "fiducial particles",
        "strain fields (via DVC)"
      ],
      "grain_size_um": null,
      "texture": null,
      "phases": null
    },
    "defects": {
      "types": [
        "fibre breaks",
        "clustered breaks"
      ],
      "statistics": null
    },
    "mechanical_properties": {
      "yield_strength_MPa": null,
      "uts_MPa": null,
      "elongation_pct": null,
      "hardness": null,
