Repository: danishabbir/MMD

# Material Microstructure Dataset (MMD)

A curated catalog of **3D microstructure and defect reconstructions of structural materials**
(X-ray CT, micro-CT, synchrotron CT, diffraction contrast tomography, HEDM/3DXRD, 3D EBSD and
serial sectioning). Each record links the 3D data to the material's **chemistry**, **processing
parameters**, **mechanical properties** and, where measured, **fatigue behaviour and fatigue crack
initiation sites**.

The catalog comes with a static web gallery for browsing, filtering and inspecting the records.

File: data/mmd.json (part 3 of 9)
[
      "modulus_GPa": null,
      "other": ""
    },
    "fatigue": {
      "tested": false,
      "test_type": null,
      "loading": null,
      "results": null,
      "crack_initiation": "Monotonic tension; 3D strain disturbance (ineffective length) around single fibre breaks",
      "initiation_tracked_in_3d": true
    },
    "data_availability": {
      "status": "Public download",
      "repository": "Zenodo",
      "url": "https://zenodo.org/records/18959885",
      "doi": "10.5281/zenodo.18959885",
      "size": "2.1 GB",
      "format": "8-bit RAW volumes + PDF info",
      "license": "CC-BY 4.0"
    },
    "references": [
      {
        "citation": "Lee Y, Swolfs Y, Paul P, Margini M, Alvarez-Borges F, Thibault P, et al. CT datasets for 3D strain mapping around fibre breaks using Digital Volume Correlation (Zenodo 2026); associated manuscript '3D strain mapping around fibre breaks using in situ synchrotron computed tomography and digital volume correlation'",
        "doi": "10.5281/zenodo.18959885",
        "url": "https://zenodo.org/records/18959885"
      }
    ],
    "tags": [
      "fibre-breaks",
      "DVC",
      "in-situ",
      "CFRP",
      "synchrotron",
      "public-data"
    ],
    "fatigue_initiation_relevance": "Medium",
    "notes": "Journal DOI of associated manuscript not verified.",
    "source_file": "composites_ct.json"
  },
  {
    "id": "comp-southampton-rosini-cfrp-fibre-break-morphology-srct",
    "title": "In situ SRCT statistics of local fibre misorientation/packing around fibre breaks in carbon/epoxy",
    "material_class": "Composite",
    "material": "Carbon/epoxy cross-ply laminates, (90_2/0_2)s (five fibre/sizing/surface-treatment configurations in 2022 study)",
    "chemistry": {
      "basis": "nominal",
      "composition": {
        "fibre": "carbon fibre (different sizing types, surface treatments, diameters)",
        "matrix": "epoxy",
        "layup": "(90_2/0_2)s"
      },
      "notes": ""
    },
    "processing": {
      "route": "Prepreg laminate",
      "parameters": null,
      "heat_treatment": null,
      "surface_condition": null
    },
    "techniques": [
      "Synchrotron CT"
    ],
    "acquisition": {
      "facility": null,
      "voxel_size_um": null,
      "volume_dimensions": null,
      "in_situ": true,
      "notes": "Automated segmentation of individual fibres from loaded coupons; facility and voxel not verified."
    },
    "microstructure": {
      "features_resolved": [
        "individual fibres",
        "fibre misorientation",
        "fibre packing",
        "fibre breaks"
      ],
      "grain_size_um": null,
      "texture": null,
      "phases": null
    },
    "defects": {
      "types": [
        "fibre breaks",
        "fibre misorientation",
        "multiplets/clusters"
      ],
      "statistics": "Surroundings of damaged sites statistically differ from non-damaged sites in local misorientation; separation distances of adjacent coupled breaks reported"
    },
    "mechanical_properties": {
      "yield_strength_MPa": null,
      "uts_MPa": null,
      "elongation_pct": null,
      "hardness": null,
      "modulus_GPa": null,
      "other": ""
    },
    "fatigue": {
      "tested": false,
      "test_type": null,
      "loading": null,
      "results": null,
      "crack_initiation": "Monotonic tension; fibre-break initiation linked statistically to local fibre misorientation; weaker fibre-matrix adhesion suggested to increase defect tolerance",
      "initiation_tracked_in_3d": true
    },
    "data_availability": {
      "status": "Partially public",
      "repository": "University of Southampton ePrints",
      "url": "https://doi.org/10.5258/SOTON/D1101",
      "doi": "10.5258/SOTON/D1101",
      "size": null,
      "format": "MATLAB scripts for CT data assessment (no CT volumes)",
      "license": null
    },
    "references": [
      {
        "citation": "Rosini S, Mavrogordato MN, Egorova OA, Matthews ES, Jackson SE, Spearing SM, Sinclair I. In situ statistical measurement of local morphology in carbon-epoxy composites using synchrotron X-ray computed tomography. Compos Part A 125 (2019) 105543",
        "doi": "10.1016/j.compositesa.2019.105543"
      },
      {
        "citation": "Rosini S, Mavrogordato M, Takano T, Sugiura N, Spearing SM, Sinclair I. Fibre failure assessment in carbon fibre reinforced polymers under tensile loading using in situ synchrotron X-ray computed tomography. J Compos Mater (2022)",
        "doi": "10.1177/00219983211061900"
      }
    ],
    "tags": [
      "fibre-breaks",
      "fibre-misalignment",
      "in-situ",
      "CFRP",
      "statistics"
    ],
    "fatigue_initiation_relevance": "Medium",
    "notes": "",
    "source_file": "composites_ct.json"
  },
  {
    "id": "comp-manchester-prajapati-benchmark-gfrp-cfrp-ct",
    "title": "Benchmark lab XCT datasets of NCF glass and carbon fibre composites at varying resolution, noise and contrast",
    "material_class": "Composite",
    "material": "E-glass NCF/epoxy (VARTM) and carbon NCF/epoxy with glass backing bundles (VARTM)",
    "chemistry": {
      "basis": "nominal",
      "composition": {
        "fibre": "E-glass UD bundles (600 tex) with low-tex 90 deg backing; carbon UD with glass backing",
        "matrix": "epoxy"
      },
      "notes": ""
    },
    "processing": {
      "route": "VARTM",
      "parameters": null,
      "heat_treatment": null,
      "surface_condition": null
    },
    "techniques": [
      "X-ray CT",
      "Micro-CT"
    ],
    "acquisition": {
      "facility": "Zeiss Xradia Versa 520, Henry Moseley X-ray Imaging Facility",
      "voxel_size_um": null,
      "volume_dimensions": null,
      "in_situ": false,
      "notes": "Glass 1-4 and Carbon 1 full and sub-volumes at different resolutions/noise levels."
    },
    "microstructure": {
      "features_resolved": [
        "individual fibres",
        "bundles"
      ],
      "grain_size_um": null,
      "texture": null,
      "phases": null
    },
    "defects": {
      "types": [],
      "statistics": null
    },
    "mechanical_properties": {
      "yield_strength_MPa": null,
      "uts_MPa": null,
      "elongation_pct": null,
      "hardness": null,
      "modulus_GPa": null,
      "other": ""
    },
    "fatigue": {
      "tested": false,
      "test_type": null,
      "loading": null,
      "results": null,
      "crack_initiation": null,
      "initiation_tracked_in_3d": false
    },
    "data_availability": {
      "status": "Public download",
      "repository": "Zenodo",
      "url": "https://zenodo.org/records/12743155",
      "doi": "10.5281/zenodo.12743155",
      "size": "13.9 GB",
      "format": "TIFF",
      "license": "CC-BY-NC-ND 4.0"
    },
    "references": [
      {
        "citation": "Prajapati A. Benchmark x-ray computed tomography datasets of glass and carbon fibre-reinforced composites at varying resolution, noise and contrast levels (Zenodo 2024); supplement to Manchester thesis",
        "doi": "10.5281/zenodo.12743155",
        "url": "https://pure.manchester.ac.uk/ws/portalfiles/portal/283097871/FULL_TEXT.PDF"
      }
    ],
    "tags": [
      "benchmark",
      "fibre-segmentation",
      "GFRP",
      "CFRP",
      "public-data",
      "machine-learning-ready"
    ],
    "fatigue_initiation_relevance": "Low",
    "notes": "",
    "source_file": "composites_ct.json"
  },
  {
    "id": "comp-manchester-yu-3d-woven-gfrp-fatigue-timelapse-ct",
    "title": "Time-lapse X-ray CT of tension-tension fatigue damage in 3D woven glass fibre composite",
    "material_class": "Composite",
    "material": "Glass fibre modified layer-to-layer 3D woven composite",
    "chemistry": {
      "basis": "nominal",
      "composition": {
        "fibre": "glass fibre 3D woven (layer-to-layer)",
        "matrix": "polymer (resin per paper)"
      },
      "notes": ""
    },
    "processing": {
      "route": null,
      "parameters": null,
      "heat_treatment": null,
      "surface_condition": null
    },
    "techniques": [
      "X-ray CT",
      "Micro-CT"
    ],
    "acquisition": {
      "facility": null,
      "voxel_size_um": null,
      "volume_dimensions": null,
      "in_situ": false,
      "notes": "Time-lapse (interrupted) CT; facility/voxel not verified."
    },
    "microstructure": {
      "features_resolved": [
        "weft/warp/binder tows",
        "resin pockets",
        "cracks"
      ],
      "grain_size_um": null,
      "texture": null,
      "phases": null
    },
    "defects": {
      "types": [
        "transverse cracks in weft",
        "longitudinal debonding",
        "weft/binder debonding",
        "resin pocket damage"
      ],
      "statistics": "Damage segmented and quantified vs. cycles; transverse crack spacing and weft/binder debonding saturate at ~60% of life"
    },
    "mechanical_properties": {
      "yield_strength_MPa": null,
      "uts_MPa": null,
      "elongation_pct": null,
      "hardness": null,
      "modulus_GPa": null,
      "other": ""
    },
    "fatigue": {
      "tested": true,
      "test_type": "HCF",
      "loading": "Tension-tension (parameters per paper)",
      "results": "Damage distributed regularly per repeating unit even at large fractions of life",
      "crack_initiation": "Transverse cracks initiate within weft tows after ~0.1% of life, longitudinal debonding by ~1% of life; resin pocket damage only just before failure",
      "initiation_tracked_in_3d": true
    },
    "data_availability": {
      "status": "Paper only (figures)",
      "repository": null,
      "url": null,
      "doi": null,
      "size": null,
      "format": null,
      "license": null
    },
    "references": [
      {
        "citation": "Yu B, Blanc R, Soutis C, Withers PJ. Evolution of damage during the fatigue of 3D woven glass-fibre reinforced composites subjected to tension-tension loading observed by time-lapse X-ray tomography. Compos Part A (2015)",
        "doi": "10.1016/j.compositesa.2015.09.001"
      }
    ],
    "tags": [
      "fatigue-initiation",
      "time-lapse",
      "3D-woven",
      "GFRP"
    ],
    "fatigue_initiation_relevance": "High",
    "notes": "",
    "source_file": "composites_ct.json"
  },
  {
    "id": "comp-dtu-jespersen-ncf-gfrp-exsitu-fatigue-ct-2017",
    "title": "Ex-situ time-lapse X-ray CT of fibre-fracture evolution in NCF glass fibre/polyester under tension-tension fatigue",
    "material_class": "Composite",
    "material": "Glass fibre non-crimp fabric reinforced polyester, layup [b/biaxial,b/0,b/0]s",
    "chemistry": {
      "basis": "nominal",
      "composition": {
        "fibre": "glass fibre NCF; UD bundles stitched to backing layer of 45/90/-45 bundles",
        "matrix": "polyester",
        "layup": "[b/biaxial,b/0,b/0]s (b = backing layer)"
      },
      "notes": "Vf not verified."
    },
    "processing": {
      "route": "Composite laminate (NCF)",
      "parameters": "410 mm long butterfly-shaped specimen optimised for UD composites, 15 mm wide gauge section",
      "heat_treatment": null,
      "surface_condition": "Machined coupon"
    },
    "techniques": [
      "X-ray CT",
      "Micro-CT"
    ],
    "acquisition": {
      "facility": "Lab Zeiss Xradia Versa 520 (DTU, Roskilde)",
      "voxel_size_um": 3.0,
      "volume_dimensions": "1000x1000 pixel projections (2000x2000 detector, binning 2); plus large-field-of-view scan",
      "in_situ": false,
      "notes": "4x optical magnification, source-sample 28 mm, detector-sample 35 mm, 70 kV; specimen remounted in custom holder and re-registered at each interruption."
    },
    "microstructure": {
      "features_resolved": [
        "fibre bundles",
        "backing bundles",
        "fibre breaks",
        "matrix cracks"
      ],
      "grain_size_um": null,
      "texture": null,
      "phases": null
    },
    "defects": {
      "types": [
        "UD fibre fractures",
        "off-axis backing bundle cracks"
      ],
      "statistics": "Number of fibre fractures increases with cycles; crack-face separation of broken fibres widens with cycles."
    },
    "mechanical_properties": {
      "yield_strength_MPa": null,
      "uts_MPa": null,
      "elongation_pct": null,
      "hardness": null,
      "modulus_GPa": null,
      "other": ""
    },
    "fatigue": {
      "tested": true,
      "test_type": "HCF",
      "loading": "Tension-tension, load control, R=0.1, 5 Hz, initial max strain 1%",
      "results": "Interrupted after 47,300, 57,300, 67,300 and 77,300 cycles for CT of the same region where UD fibre fractures first became visible",
      "crack_initiation": "UD fibre fractures initiate from matrix cracks in the thin off-axis backing bundles at triple cross-over regions, then spread mainly through the thickness of UD bundles; path depends on local backing bundle arrangement",
      "initiation_tracked_in_3d": true
    },
    "data_availability": {
      "status": "Public download",
      "repository": "Zenodo",
      "url": "https://zenodo.org/record/845707",
      "doi": "10.5281/zenodo.845707",
      "size": "47.1 GB",
      "format": "Zeiss TXRM raw + reconstructed TIFF",
      "license": "CC-BY 4.0"
    },
    "references": [
      {
        "citation": "Jespersen KM, Mikkelsen LP. Ex-situ X-ray computed tomography data for a non-crimp fabric based glass fibre composite under fatigue loading. Data in Brief (2017)",
        "doi": "10.1016/j.dib.2017.10.074",
        "url": "https://pmc.ncbi.nlm.nih.gov/articles/PMC5684534"
      },
      {
        "citation": "Jespersen KM, Mikkelsen LP. Three dimensional fatigue damage evolution in non-crimp glass fibre fabric based composites used for wind turbine blades. Compos Sci Technol 153 (2017) 261-272",
        "doi": "10.1016/j.compscitech.2017.10.004"
      }
    ],
    "tags": [
      "fatigue-initiation",
      "fibre-breaks",
      "ex-situ",
      "time-lapse",
      "GFRP",
      "wind-energy",
      "public-data"
    ],
    "fatigue_initiation_relevance": "High",
    "notes": "A related CT-to-FEM dataset (Avizo/Geomagic/Abaqus workflow) for NCF composite is at 10.5281/zenodo.1244332 (Jespersen et al., ECCM18 2018).",
    "source_file": "composites_ct.json"
  },
  {
    "id": "comp-soleil-bertoldo-gf-pa66-srct-segmentation",
    "title": "Synchrotron CT of short glass fibre-reinforced PA66 with labelled fibre/porosity/crack segmentation",
    "material_class": "Composite",
    "material": "Glass fibre-reinforced polyamide 66 (GF-PA66)",
    "chemistry": {
      "basis": "nominal",
      "composition": {
        "fibre": "short glass fibre",
        "matrix": "polyamide 66"
      },
      "notes": "Fibre content not reported; segmented voxel fractions: matrix 82.3%, fibre 17.2%, porosity 0.5%."
    },
    "processing": {
      "route": null,
      "parameters": "2 mm x 2 mm cross-section specimens",
      "heat_treatment": null,
      "surface_condition": null
    },
    "techniques": [
      "Synchrotron CT",
      "Phase-contrast CT"
    ],
    "acquisition": {
      "facility": "SOLEIL PSICHE (pink beam ~25 keV)",
      "voxel_size_um": 1.3,
      "volume_dimensions": "Train/val/test volume 1300x1040 slices (2048^3 scan); crack volume 1579x1845x2002",
      "in_situ": false,
      "notes": "1500 projections over 180 deg; PyHST2 with Paganin filter."
    },
    "microstructure": {
      "features_resolved": [
        "fibres",
        "pores",
        "cracks"
      ],
      "grain_size_um": null,
      "texture": null,
      "phases": null
    },
    "defects": {
      "types": [
        "porosity",
        "cracks"
      ],
      "statistics": "Porosity class 0.5% of voxels (includes pores and damage)"
    },
    "mechanical_properties": {
      "yield_strength_MPa": null,
      "uts_MPa": null,
      "elongation_pct": null,
      "hardness": null,
      "modulus_GPa": null,
      "other": ""
    },
    "fatigue": {
      "tested": false,
      "test_type": null,
      "loading": null,
      "results": null,
      "crack_initiation": null,
      "initiation_tracked_in_3d": false
    },
    "data_availability": {
      "status": "Public download",
      "repository": "Zenodo",
      "url": "https://zenodo.org/record/4587827",
      "doi": "10.5281/zenodo.4587827",
      "size": "~14 GB",
      "format": "HDF5 + XDMF",
      "license": "CC-BY-SA 4.0"
    },
    "references": [
      {
        "citation": "Bertoldo JPC, Decenciere E, Ryckelynck D, Proudhon H. A Modular U-Net for Automated Segmentation of X-Ray Tomography Images in Composite Materials. Front Mater 8 (2021) 761229",
        "doi": "10.3389/fmats.2021.761229"
      }
    ],
    "tags": [
      "short-fibre",
      "segmentation-labels",
      "machine-learning-ready",
      "porosity",
      "cracks",
      "public-data"
    ],
    "fatigue_initiation_relevance": "Low",
    "notes": "How the crack in the 'Crack' volume was produced is not stated.",
    "source_file": "composites_ct.json"
  },
  {
    "id": "comp-kuleuven-breite-cfrp-fibre-break-benchmark-srct",
    "title": "SRCT benchmark of fibre-break and cluster development in two cross-ply carbon/epoxy composites (tensile failure model validation)",
    "material_class": "Composite",
    "material": "Grafil 34-700WD / NTPT ThinPreg 736LT (thin-ply) and Toray T700SC-12K / Sicomin SR8500-KTA315 carbon/epoxy",
    "chemistry": {
      "basis": "nominal",
      "composition": {
        "fibre": "Grafil 34-700WD-24K carbon (Mitsubishi Chemical); T700SC-12K-50C carbon (Toray)",
        "matrix": "736LT epoxy (tensile modulus 3.15 GPa); SR8500-KTA315 epoxy (3.36 GPa)",
        "layup": "[90_4/0_4]s (34-700) and [90/0]s (T700SC) micro-specimens",
        "ply_thickness_um": "44 (34-700), 191 (T700SC)",
        "fibre_areal_density_gsm": "~38 (34-700), ~172 (T700SC)"
      },
      "notes": "Vf measured by fibre counting with InSegt; values in related paper Table 5 (not transcribed)."
    },
    "processing": {
      "route": "Prepreg, hand lay-up, autoclave cure (KU Leuven)",
      "parameters": "Manufacturer cure cycle; T700SC prepreg drum-wound at KU Leuven; double-edge-notched micro-specimens; water-jet cut; Al tabs bonded with 3M EC-9323",
      "heat_treatment": null,
      "surface_condition": null
    },
    "techniques": [
      "Synchrotron CT",
      "Phase-contrast CT"
    ],
    "acquisition": {
      "facility": "SLS TOMCAT (PSI), GigaFRoST camera, INSA Lyon tension-compression rig",
      "voxel_size_um": 1.1,
      "volume_dimensions": "e.g. 458x1850x1596 and 513x1737x1570 8-bit raw volumes",
      "in_situ": true,
      "notes": "Continuous scanning during monotonic tension (failure in ~7-10 min); 1.1 um voxel for 34-700, 0.8 um for T700SC; 16-19 volumes per test."
    },
    "microstructure": {
      "features_resolved": [
        "individual fibres",
        "fibre breaks",
        "break clusters"
      ],
      "grain_size_um": null,
      "texture": null,
      "phases": null
    },
    "defects": {
      "types": [
        "fibre breaks",
        "clusters",
        "transverse cracks",
        "delaminations"
      ],
      "statistics": "Fibre-break locations in all reconstructed volumes provided (Excel)"
    },
    "mechanical_properties": {
      "yield_strength_MPa": null,
      "uts_MPa": null,
      "elongation_pct": null,
      "hardness": null,
      "modulus_GPa": null,
      "other": "Macroscale hybrid tests ([0_16 EG/90_4 C/0_4 C]s etc.) for failure strain; results spreadsheets (strength, failure strain, break density) included."
    },
    "fatigue": {
      "tested": false,
      "test_type": null,
      "loading": null,
      "results": null,
      "crack_initiation": "Monotonic tension; fibre-break and cluster development tracked to failure",
      "initiation_tracked_in_3d": true
    },
    "data_availability": {
      "status": "Public download",
      "repository": "Mendeley Data",
      "url": "https://data.mendeley.com/datasets/6f2cv54ym8/3",
      "doi": "10.17632/6f2cv54ym8.3",
      "size": "~3 GB (approx.)",
      "format": "8-bit RAW volumes, XLSX break tracking, PDF datasheets",
      "license": "CC-BY 4.0"
    },
    "references": [
      {
        "citation": "Breite C, Melnikov A, Turon A, de Morais AB, Le Bourlot C, Maire E, Schoberl E, Otero F, et al. A synchrotron computed tomography dataset for validation of longitudinal tensile failure models based on fibre break and cluster development. Data in Brief 39 (2021) 107590",
        "doi": "10.1016/j.dib.2021.107590",
        "url": "https://pmc.ncbi.nlm.nih.gov/articles/PMC8627998"
      }
    ],
    "tags": [
      "fibre-breaks",
      "in-situ",
      "CFRP",
      "benchmark",
      "synchrotron",
      "public-data",
      "machine-learning-ready"
    ],
    "fatigue_initiation_relevance": "Medium",
    "notes": "",
    "source_file": "composites_ct.json"
  },
  {
    "id": "comp-kuleuven-mehdikhani-gfrp-cfrp-insitu-tension-srct",
    "title": "Synchrotron tomograms of UD glass/epoxy and carbon/epoxy cross-ply laminates during in situ tensile loading",
    "material_class": "Composite",
    "material": "HYBON 2026 E-glass/736LT epoxy [90_9/0_9]s and Mitsubishi 34-700WD carbon/736LT epoxy [90_4/0_5]s",
    "chemistry": {
      "basis": "nominal",
      "composition": {
        "fibre": "PPG HYBON 2026 glass (15 um nominal) ; Mitsubishi 34-700WD carbon",
        "matrix": "NTPT 736LT epoxy",
        "Vf_pct": "~48 (carbon/epoxy, used for estimate)"
      },
      "notes": ""
    },
    "processing": {
      "route": "NTPT thin-ply prepreg, autoclave",
      "parameters": "Cured 70 C/60 min then 120 C, 0.5 MPa, 45 min under -0.7 bar vacuum; laminate thickness 0.9 mm (glass) and 1 mm (carbon); double-edge-notched miniature specimens",
      "heat_treatment": null,
      "surface_condition": null
    },
    "techniques": [
      "Synchrotron CT"
    ],
    "acquisition": {
      "facility": "SLS TOMCAT (PSI), INSA Lyon rig, GigaFRoST",
      "voxel_size_um": 1.1,
      "volume_dimensions": null,
      "in_situ": true,
      "notes": "20 keV, 60 mm propagation, 1000 projections x 9 ms; ~60 volumes per material during continuous loading (~1.5 um/s); 4 load steps (~0, 40, 73, 95% failure load) provided as cropped VOIs in middle 0 deg ply; raw and NLM-filtered 8-bit TIFF."
    },
    "microstructure": {
      "features_resolved": [
        "fibres (glass)",
        "fibre orientation",
        "fibre distribution",
        "fibre breaks"
      ],
      "grain_size_um": null,
      "texture": null,
      "phases": null
    },
    "defects": {
      "types": [
        "fibre breaks",
        "fibre misalignment"
      ],
      "statistics": null
    },
    "mechanical_properties": {
      "yield_strength_MPa": null,
      "uts_MPa": null,
      "elongation_pct": null,
      "hardness": null,
      "modulus_GPa": null,
      "other": ""
    },
    "fatigue": {
      "tested": false,
      "test_type": null,
      "loading": null,
      "results": null,
      "crack_initiation": "Monotonic tension; real-time formation of fibre breaks",
      "initiation_tracked_in_3d": true
    },
    "data_availability": {
      "status": "Public download",
      "repository": "Mendeley Data",
      "url": "https://data.mendeley.com/datasets/jn63c55y32/1",
      "doi": "10.17632/jn63c55y32.1",
      "size": "~2.0 GB",
      "format": "8-bit TIFF",
      "license": "CC-BY 4.0"
    },
    "references": [
      {
        "citation": "Mehdikhani M, Breite C, Swolfs Y, Wevers M, Lomov SV, Gorbatikh L. A dataset of micro-scale tomograms of unidirectional glass fiber/epoxy and carbon fiber/epoxy composites acquired via synchrotron computed tomography during in-situ tensile loading. Data in Brief (2021) 106672",
        "doi": "10.1016/j.dib.2020.106672",
        "url": "https://pmc.ncbi.nlm.nih.gov/articles/PMC7806803"
      }
    ],
    "tags": [
      "fibre-breaks",
      "fibre-orientation",
      "in-situ",
      "GFRP",
      "CFRP",
      "public-data"
    ],
    "fatigue_initiation_relevance": "Medium",
    "notes": "",
    "source_file": "composites_ct.json"
  },
  {
    "id": "comp-manchester-prajapati-ncf-gfrp-fatigue-xct-dic",
    "title": "Correlative time-lapse XCT + DIC of fatigue damage in quasi-UD non-crimp glass/epoxy composite",
    "material_class": "Composite",
    "material": "Non-crimp E-glass fabric / epoxy, layup [[0/90]/[90/0]s] with outer cross-woven layers",
    "chemistry": {
      "basis": "nominal",
      "composition": {
        "fibre": "E-glass UD bundles stitched to 90 deg backing bundles",
        "matrix": "epoxy",
        "layup": "[[0/90]/[90/0]s], backing bundles adjacent, sandwiched between 100 um cross-woven fabric layers"
      },
      "notes": ""
    },
    "processing": {
      "route": "Composite laminate (NCF); specimens cut by abrasive waterjet (80 mesh garnet)",
      "parameters": null,
      "heat_treatment": null,
      "surface_condition": null
    },
    "techniques": [
      "X-ray CT",
      "Micro-CT"
    ],
    "acquisition": {
      "facility": "Henry Moseley X-ray Imaging Facility, Manchester: Zeiss Xradia Versa 520 (ROI) and Thermo Fisher Heliscan Mk1 (full field)",
      "voxel_size_um": 0.7,
      "volume_dimensions": null,
      "in_situ": false,
      "notes": "ROI scans at 0.7 um pixel (4x objective, 70 kV, 20 s/projection) after 0, 70k, 80k, 120k cycles, registered across time steps; one full-field scan at 5.8 um voxel (80 kV) at 0 cycles. DIC strain maps acquired during fatigue."
    },
    "microstructure": {
      "features_resolved": [
        "fibre bundles",
        "backing bundles",
        "fibre breaks",
        "matrix cracks"
      ],
      "grain_size_um": null,
      "texture": null,
      "phases": null
    },
    "defects": {
      "types": [
        "fibre breaks",
        "matrix micro-cracks",
        "axial macro-cracks"
      ],
      "statistics": "Localised cluster of fibre breaks and matrix cracks near backing bundles"
    },
    "mechanical_properties": {
      "yield_strength_MPa": null,
      "uts_MPa": null,
      "elongation_pct": null,
      "hardness": null,
      "modulus_GPa": null,
      "other": ""
    },
    "fatigue": {
      "tested": true,
      "test_type": "HCF",
      "loading": "Tension-tension, load control, 1% max strain, 4 Hz, R=0.1",
      "results": "Major stiffness drops correlated with number/location of fibre breaks (XCT) and surface strain localisation (DIC)",
      "crack_initiation": "Fibre-break clusters and matrix cracks near backing bundles; DIC shows backing bundles cause regions of higher strain",
      "initiation_tracked_in_3d": true
    },
    "data_availability": {
      "status": "Public download",
      "repository": "Zenodo",
      "url": "https://zenodo.org/record/4541235",
      "doi": "10.5281/zenodo.4541235",
      "size": "~40 GB",
      "format": "2D TIFF stacks (zip); DIC .vc7 raw + metadata; MP4",
      "license": "CC-BY 4.0"
    },
    "references": [
      {
        "citation": "Prajapati A, Morse S, Chirazi A, Burnett T, Withers PJ. Complementary time-lapse datasets of x-ray computed tomography and real-time strain mapping for an ex-situ study of non-crimp glass fibre composites under fatigue loading. Data in Brief (2021)",
        "doi": "10.1016/j.dib.2021.107157",
        "url": "https://pmc.ncbi.nlm.nih.gov/articles/PMC8167186"
      },
      {
        "citation": "Prajapati AJ, Chirazi A, Mikkelsen LP, Burnett TL, Withers PJ. Observing the evolution of fatigue damage and associated strain fields in a correlative, multiscale 3D time-lapse study of quasi-unidirectional glass fibre composites. IOP Conf Ser Mater Sci Eng 942 (2020) 012039",
        "doi": "10.1088/1757-899X/942/1/012039"
      }
    ],
    "tags": [
      "fatigue-initiation",
      "fibre-breaks",
      "time-lapse",
      "correlative",
      "DIC",
      "GFRP",
      "wind-energy",
      "public-data"
    ],
    "fatigue_initiation_relevance": "High",
    "notes": "",
    "source_file": "composites_ct.json"
  },
  {
    "id": "comp-dtu-jeppesen-ncf-gfrp-fibre-orientation",
    "title": "Lab CT of non-crimp glass fibre composite for structure-tensor fibre orientation analysis",
    "material_class": "Composite",
    "material": "Non-crimp glass fibre reinforced composite (sample HF401TT-13)",
    "chemistry": {
      "basis": "nominal",
      "composition": {
        "fibre": "glass fibre NCF",
        "matrix": "polymer (unverified)"
      },
      "notes": ""
    },
    "processing": {
      "route": null,
      "parameters": null,
      "heat_treatment": null,
      "surface_condition": null
    },
    "techniques": [
      "X-ray CT",
      "Micro-CT"
    ],
    "acquisition": {
      "facility": "Lab Zeiss Xradia (TXM format; model unverified)",
      "voxel_size_um": null,
      "volume_dimensions": null,
      "in_situ": false,
      "notes": "Stitched scan, FoV 16.5 mm (from file name)."
    },
    "microstructure": {
      "features_resolved": [
        "fibre orientation distribution",
        "bundles"
      ],
      "grain_size_um": null,
      "texture": null,
      "phases": null
    },
    "defects": {
      "types": [
        "fibre misalignment"
      ],
      "statistics": null
    },
    "mechanical_properties": {
      "yield_strength_MPa": null,
      "uts_MPa": null,
      "elongation_pct": null,
      "hardness": null,
      "modulus_GPa": null,
      "other": ""
    },
    "fatigue": {
      "tested": false,
      "test_type": null,
      "loading": null,
      "results": null,
      "crack_initiation": null,
      "initiation_tracked_in_3d": false
    },
    "data_availability": {
      "status": "Public download",
      "repository": "Zenodo",
      "url": "https://zenodo.org/record/3877522",
      "doi": "10.5281/zenodo.3877522",
      "size": "33.8 GB",
      "format": "TXM, NIfTI, Jupyter notebooks",
      "license": "CC-BY 4.0"
    },
    "references": [
      {
        "citation": "Jeppesen N, Dahl VA, Christensen AN, Dahl AB, Mikkelsen LP. Characterization of the fiber orientations in non-crimp glass fiber reinforced composites using structure tensor. IOP Conf Ser Mater Sci Eng 942 (2020) 012037",
        "doi": "10.1088/1757-899X/942/1/012037"
      }
    ],
    "tags": [
      "fibre-orientation",
      "GFRP",
      "wind-energy",
      "public-data",
      "code"
    ],
    "fatigue_initiation_relevance": "Low",
    "notes": "Companion dataset on manufacturing effects on UD fibre orientation: 10.5281/zenodo.4446499.",
    "source_file": "composites_ct.json"
  },
  {
    "id": "comp-southampton-garcea-cfrp-insitu-fatigue-srct",
    "title": "In situ synchrotron CT of fatigue micromechanisms and fibre failure in double-edge-notched cross-ply carbon/epoxy",
    "material_class": "Composite",
    "material": "Particle-toughened aerospace carbon/epoxy (T700/M21 reported for the related 2017 fast-CT study; untoughened and intrinsically toughened systems also compared)",
    "chemistry": {
      "basis": "nominal",
      "composition": {
        "fibre": "carbon fibre (T700 per related 2017 paper; unverified for each fatigue paper)",
        "matrix": "epoxy: particle-toughened (M21), untoughened, and intrinsically toughened systems",
        "layup": "[90/0]s cross-ply"
      },
      "notes": ""
    },
    "processing": {
      "route": "Prepreg laminate",
      "parameters": "Double-edge-notched coupons; in 2017 study: 1 mm central cross-section between notches, 66 mm long, 4 mm wide",
      "heat_treatment": null,
      "surface_condition": null
    },
    "techniques": [
      "Synchrotron CT",
      "Phase-contrast CT"
    ],
    "acquisition": {
      "facility": "Synchrotron (beamline not verified from accessible sources; Southampton mu-VIS group)",
      "voxel_size_um": null,
      "volume_dimensions": null,
      "in_situ": true,
      "notes": "Sub-micron resolution in situ SRCT; voxel size not verified."
    },
    "microstructure": {
      "features_resolved": [
        "fibres",
        "toughening particles",
        "0 deg splits",
        "transverse ply cracks",
        "delamination",
        "fibre breaks"
      ],
      "grain_size_um": null,
      "texture": null,
      "phases": null
    },
    "defects": {
      "types": [
        "0 deg ply splits",
        "transverse ply cracks",
        "delaminations",
        "fibre breaks",
        "particle debonding"
      ],
      "statistics": null
    },
    "mechanical_properties": {
      "yield_strength_MPa": null,
      "uts_MPa": null,
      "elongation_pct": null,
      "hardness": null,
      "modulus_GPa": null,
      "other": "Related monotonic fast SRCT (2017): fewer than 8% of 0 deg fibres fractured at 99.9% of failure load; clusters formed as singular burst events."
    },
    "fatigue": {
      "tested": true,
      "test_type": "in-situ",
      "loading": "Tension-tension fatigue of notched coupons, interrupted for in situ SRCT; peak loads up to >70% UTS (R, frequency not verified)",
      "results": "Fatigue produced significantly more fibre breaks than quasi-static loading at the same peak load; clusters of adjacent breaks above ~70% UTS peak load",
      "crack_initiation": "Fibre breaks along 0 deg ply splits associated with bridging fibres and in bulk 0 deg plies; particle de-bonding ahead of crack tips and crack bridging by unfailed ligaments (toughened system); resin-rich regions constrain crack propagation in toughened systems; degradation of bridging ligaments in crack wake is critical",
      "initiation_tracked_in_3d": true
    },
    "data_availability": {
      "status": "Paper only (figures)",
      "repository": null,
      "url": "https://doi.org/10.1016/j.compscitech.2016.07.030",
      "doi": null,
      "size": null,
      "format": null,
      "license": null
    },
    "references": [
      {
        "citation": "Garcea SC, Mavrogordato MN, Scott AE, Sinclair I, Spearing SM. Fatigue micromechanism characterisation in carbon fibre reinforced polymers using synchrotron radiation computed tomography. Compos Sci Technol 99 (2014) 23-30",
        "doi": "10.1016/j.compscitech.2014.05.006"
      },
      {
        "citation": "Garcea SC, Sinclair I, Spearing SM. In situ synchrotron tomographic evaluation of the effect of toughening strategies on fatigue micromechanisms in carbon fibre reinforced polymers. Compos Sci Technol 109 (2015) 32-39",
        "doi": "10.1016/j.compscitech.2015.01.012"
      },
      {
        "citation": "Garcea SC, Sinclair I, Spearing SM. Fibre failure assessment in carbon fibre reinforced polymers under fatigue loading by synchrotron X-ray computed tomography. Compos Sci Technol 133 (2016) 157-164",
        "doi": "10.1016/j.compscitech.2016.07.030"
      },
      {
        "citation": "Garcea SC, Sinclair I, Spearing SM, Withers PJ. Mapping fibre failure in situ in carbon fibre reinforced polymers by fast synchrotron X-ray computed tomography. Compos Sci Technol (2017)",
        "doi": "10.1016/j.compscitech.2017.06.006"
      }
    ],
    "tags": [
      "fatigue-initiation",
      "in-situ",
      "fibre-breaks",
      "CFRP",
      "notched",
      "synchrotron"
    ],
    "fatigue_initiation_relevance": "High",
    "notes": "Core in-situ fatigue CT series from Southampton (Garcea PhD 2015). No public data deposit found.",
    "source_file": "composites_ct.json"
  },
  {
    "id": "comp-solvay-rolland-sfr-pa66-insitu-fatigue-srct",
    "title": "In situ synchrotron microtomography of fatigue damage mechanisms in short glass fibre reinforced PA66",
    "material_class": "Composite",
    "material": "Short glass fibre reinforced polyamide 66",
    "chemistry": {
      "basis": "nominal",
      "composition": {
        "fibre": "short glass fibre",
        "matrix": "polyamide 66"
      },
      "notes": ""
    },
    "processing": {
      "route": null,
      "parameters": null,
      "heat_treatment": null,
      "surface_condition": null
    },
    "techniques": [
      "Synchrotron CT"
    ],
    "acquisition": {
      "facility": "Synchrotron SOLEIL (beamline unverified)",
      "voxel_size_um": null,
      "volume_dimensions": null,
      "in_situ": true,
      "notes": ""
    },
    "microstructure": {
      "features_resolved": [
        "fibres",
        "fibre orientation",
        "cavities",
        "micro-cracks",
        "meso-cracks"
      ],
      "grain_size_um": null,
      "texture": null,
      "phases": null
    },
    "defects": {
      "types": [
        "matrix cavitation",
        "micro-cracks",
        "meso-cracks"
      ],
      "statistics": null
    },
    "mechanical_properties": {
      "yield_strength_MPa": null,
      "uts_MPa": null,
      "elongation_pct": null,
      "hardness": null,
      "modulus_GPa": null,
      "other": ""
    },
    "fatigue": {
      "tested": true,
      "test_type": "in-situ",
      "loading": "Cyclic loading with in situ SRCT (parameters per paper)",
      "results": "Elementary damage mechanisms, sequence and kinetics determined in 3D",
      "crack_initiation": "Matrix cavitation triggers all elementary damage mechanisms; characteristic damage length ~ spherulite size; local fibre configuration/orientation controls micro- and meso-crack orientation",
      "initiation_tracked_in_3d": true
    },
    "data_availability": {
      "status": "Paper only (figures)",
      "repository": null,
      "url": null,
      "doi": null,
      "size": null,
      "format": null,
      "license": null
    },
    "references": [
      {
        "citation": "Rolland H, Saintier N, Raphael I, Lenoir N, King A, Robert G. Fatigue damage mechanisms of short fiber reinforced PA66 as observed by in-situ synchrotron X-ray microtomography. Compos Part B 143 (2018) 217-229",
        "doi": "10.1016/j.compositesb.2017.12.051",
        "url": "https://hal.archives-ouvertes.fr/hal-02279832"
      }
    ],
    "tags": [
      "fatigue-initiation",
      "in-situ",
      "short-fibre",
      "thermoplastic",
      "synchrotron"
    ],
    "fatigue_initiation_relevance": "High",
    "notes": "",
    "source_file": "composites_ct.json"
  },
  {
    "id": "comp-lbnl-bale-sic-cmc-high-temperature-insitu-ct",
    "title": "Real-time in situ synchrotron micro-CT of crack damage in SiC-fibre ceramic matrix composites under load up to 1750 C",
    "material_class": "Composite",
    "material": "SiC-fibre ceramic matrix composite (textile/hybrid microstructure; precise system per paper)",
    "chemistry": {
      "basis": "nominal",
      "composition": {
        "fibre": "SiC fibre",
        "matrix": "ceramic (SiC-based; unverified)"
      },
      "notes": ""
    },
    "processing": {
      "route": null,
      "parameters": null,
      "heat_treatment": null,
      "surface_condition": null
    },
    "techniques": [
      "Synchrotron CT"
    ],
    "acquisition": {
      "facility": "ALS Beamline 8.3.2 (LBNL) with custom high-temperature tensile cell",
      "voxel_size_um": null,
      "volume_dimensions": null,
      "in_situ": true,
      "notes": "Spatial resolution below 1 um under load at temperature; tests up to 1750 C."
    },
    "microstructure": {
      "features_resolved": [
        "fibres",
        "tows",
        "matrix cracks"
      ],
      "grain_size_um": null,
      "texture": null,
      "phases": null
    },
    "defects": {
      "types": [
        "matrix microcracks",
        "fibre-matrix debonding",
        "fibre fracture"
      ],
      "statistics": null
    },
    "mechanical_properties": {
      "yield_strength_MPa": null,
      "uts_MPa": null,
      "elongation_pct": null,
      "hardness": null,
      "modulus_GPa": null,
      "other": ""
    },
    "fatigue": {
      "tested": false,
      "test_type": null,
      "loading": null,
      "results": null,
