Repository: danishabbir/MMD

# Material Microstructure Dataset (MMD)

A curated catalog of **3D microstructure and defect reconstructions of structural materials**
(X-ray CT, micro-CT, synchrotron CT, diffraction contrast tomography, HEDM/3DXRD, 3D EBSD and
serial sectioning). Each record links the 3D data to the material's **chemistry**, **processing
parameters**, **mechanical properties** and, where measured, **fatigue behaviour and fatigue crack
initiation sites**.

The catalog comes with a static web gallery for browsing, filtering and inspecting the records.

File: data/mmd.json (part 4 of 9)
[
      "crack_initiation": "Sequences of microcrack damage resolved as cracks grew under load at high temperature; microstructure contains and impedes many small cracks",
      "initiation_tracked_in_3d": true
    },
    "data_availability": {
      "status": "Paper only (figures)",
      "repository": null,
      "url": null,
      "doi": null,
      "size": null,
      "format": null,
      "license": null
    },
    "references": [
      {
        "citation": "Bale HA, Haboub A, MacDowell AA, Nasiatka JR, Parkinson DY, Cox BN, Marshall DB, Ritchie RO. Real-time quantitative imaging of failure events in materials under load at temperatures above 1,600 C. Nature Materials 12 (2013) 40-46",
        "doi": "10.1038/nmat3497"
      },
      {
        "citation": "ALS News: ALS ceramics materials research advances engine performance (2012)",
        "url": "https://als.lbl.gov/als-ceramics-materials-research-advances-engine-performance/"
      }
    ],
    "tags": [
      "CMC",
      "high-temperature",
      "in-situ",
      "synchrotron",
      "crack-growth"
    ],
    "fatigue_initiation_relevance": "Medium",
    "notes": "",
    "source_file": "composites_ct.json"
  },
  {
    "id": "comp-cea-chateau-sicf-sic-minicomposite-insitu-ct",
    "title": "In situ synchrotron microtomography tensile test of a SiCf/SiC minicomposite: matrix cracking and fibre breaks",
    "material_class": "Composite",
    "material": "SiCf/SiC minicomposite (single tow)",
    "chemistry": {
      "basis": "nominal",
      "composition": {
        "fibre": "SiC fibre",
        "matrix": "SiC (CVI; unverified)"
      },
      "notes": ""
    },
    "processing": {
      "route": null,
      "parameters": null,
      "heat_treatment": null,
      "surface_condition": null
    },
    "techniques": [
      "Synchrotron CT"
    ],
    "acquisition": {
      "facility": "ESRF ID19",
      "voxel_size_um": null,
      "volume_dimensions": null,
      "in_situ": true,
      "notes": "3D images at six successive load levels; plus radiographs of full 14 mm length under load and after failure."
    },
    "microstructure": {
      "features_resolved": [
        "fibres",
        "matrix cracks",
        "fibre breaks"
      ],
      "grain_size_um": null,
      "texture": null,
      "phases": null
    },
    "defects": {
      "types": [
        "matrix cracks",
        "fibre breaks"
      ],
      "statistics": "Few fibre breaks before ultimate failure, homogeneously distributed; break density increases near the fatal matrix crack"
    },
    "mechanical_properties": {
      "yield_strength_MPa": null,
      "uts_MPa": null,
      "elongation_pct": null,
      "hardness": null,
      "modulus_GPa": null,
      "other": ""
    },
    "fatigue": {
      "tested": false,
      "test_type": null,
      "loading": null,
      "results": null,
      "crack_initiation": "Matrix cracks propagate slowly and discontinuously even after crack saturation",
      "initiation_tracked_in_3d": true
    },
    "data_availability": {
      "status": "Paper only (figures)",
      "repository": null,
      "url": null,
      "doi": null,
      "size": null,
      "format": null,
      "license": null
    },
    "references": [
      {
        "citation": "Chateau C, Gelebart L, Bornert M, Crepin J, Boller E, Sauder C, Ludwig W. In situ X-ray microtomography characterization of damage in SiCf/SiC minicomposites. Compos Sci Technol 71 (2011) 916-924",
        "doi": "10.1016/j.compscitech.2011.02.008"
      }
    ],
    "tags": [
      "CMC",
      "in-situ",
      "synchrotron",
      "matrix-cracks",
      "fibre-breaks"
    ],
    "fatigue_initiation_relevance": "Medium",
    "notes": "",
    "source_file": "composites_ct.json"
  },
  {
    "id": "comp-manchester-sinclair-ti6al4v-scs6-fatigue-bridging",
    "title": "Synchrotron tomography and strain mapping of bridging fibres in fatigue-cracked Ti-6Al-4V/SCS-6 SiC fibre composite",
    "material_class": "Composite",
    "material": "Ti-6Al-4V matrix / SCS-6 SiC monofilament composite",
    "chemistry": {
      "basis": "nominal",
      "composition": {
        "fibre": "SCS-6 SiC monofilament",
        "matrix": "Ti-6Al-4V"
      },
      "notes": ""
    },
    "processing": {
      "route": null,
      "parameters": null,
      "heat_treatment": null,
      "surface_condition": null
    },
    "techniques": [
      "Synchrotron CT"
    ],
    "acquisition": {
      "facility": "Synchrotron (ESRF likely; unverified)",
      "voxel_size_um": null,
      "volume_dimensions": null,
      "in_situ": true,
      "notes": "High-resolution tomography combined with ply-by-ply diffraction strain mapping."
    },
    "microstructure": {
      "features_resolved": [
        "fibres",
        "fatigue crack",
        "broken fibres in bridging zone"
      ],
      "grain_size_um": null,
      "texture": null,
      "phases": null
    },
    "defects": {
      "types": [
        "fatigue crack",
        "fibre fractures",
        "interface debonding"
      ],
      "statistics": null
    },
    "mechanical_properties": {
      "yield_strength_MPa": null,
      "uts_MPa": null,
      "elongation_pct": null,
      "hardness": null,
      "modulus_GPa": null,
      "other": ""
    },
    "fatigue": {
      "tested": true,
      "test_type": "crack growth",
      "loading": "Fatigue pre-cracked specimens, loaded/unloaded for strain mapping",
      "results": "Stress partitioning between bridging and broken fibres; interfacial frictional sliding stress decreases ~linearly towards crack plane; reverse sliding on unloading",
      "crack_initiation": "Matrix fatigue crack bridged by intact fibres; fibre fractures in ply 1 of one sample",
      "initiation_tracked_in_3d": true
    },
    "data_availability": {
      "status": "Paper only (figures)",
      "repository": null,
      "url": null,
      "doi": null,
      "size": null,
      "format": null,
      "license": null
    },
    "references": [
      {
        "citation": "Sinclair R, Preuss M, Maire E, Buffiere JY, Bowen P, Withers PJ. The effect of fibre fractures in the bridging zone of fatigue cracked Ti-6Al-4V/SiC fibre composites. Acta Mater 52 (2004)",
        "doi": "10.1016/j.actamat.2003.11.024"
      },
      {
        "citation": "Sinclair R, Preuss M, Withers PJ. Imaging and strain mapping fibre by fibre in the vicinity of a fatigue crack in a Ti/SiC fibre composite. Mater Sci Technol (2005)",
        "doi": "10.1179/174328005x14375"
      }
    ],
    "tags": [
      "MMC",
      "fatigue-crack-growth",
      "fibre-bridging",
      "synchrotron",
      "strain-mapping"
    ],
    "fatigue_initiation_relevance": "Medium",
    "notes": "",
    "source_file": "composites_ct.json"
  },
  {
    "id": "comp-kaiserslautern-klingler-cfrp-impact-ct",
    "title": "Lab XCT of low-velocity impact damage in thin, toughened woven CFRP",
    "material_class": "Composite",
    "material": "Toho Tenax HTA40 E13 carbon fabric (ECC style 763, 140 g/m2) / DGEBA epoxy (Sika CR144 + Huntsman Aradur 917 + 1-methylimidazole)",
    "chemistry": {
      "basis": "nominal",
      "composition": {
        "fibre": "HTA40 E13 carbon fabric, 140 g/m2",
        "matrix": "DGEBA epoxy, anhydride-cured (toughened variants studied; see paper)",
        "Vf_pct": "52.5 +/- 1.8",
        "layup": "13 plies (45/-45/45/-45/90/0/90)s",
        "ply_thickness_um": 126.1,
        "thickness_mm": "~1.65"
      },
      "notes": ""
    },
    "processing": {
      "route": "Autoclave",
      "parameters": null,
      "heat_treatment": null,
      "surface_condition": null
    },
    "techniques": [
      "X-ray CT",
      "Micro-CT"
    ],
    "acquisition": {
      "facility": "Lab XCT (Zeiss TXRM format)",
      "voxel_size_um": null,
      "volume_dimensions": null,
      "in_situ": false,
      "notes": ""
    },
    "microstructure": {
      "features_resolved": [
        "plies",
        "delaminations",
        "matrix cracks"
      ],
      "grain_size_um": null,
      "texture": null,
      "phases": null
    },
    "defects": {
      "types": [
        "barely visible impact damage",
        "delamination",
        "matrix cracks",
        "fibre breaks"
      ],
      "statistics": "Impact energies 1, 3, 7, 9, 13 J"
    },
    "mechanical_properties": {
      "yield_strength_MPa": null,
      "uts_MPa": null,
      "elongation_pct": null,
      "hardness": null,
      "modulus_GPa": null,
      "other": ""
    },
    "fatigue": {
      "tested": false,
      "test_type": null,
      "loading": null,
      "results": null,
      "crack_initiation": null,
      "initiation_tracked_in_3d": false
    },
    "data_availability": {
      "status": "Public download",
      "repository": "Zenodo",
      "url": "https://zenodo.org/records/10886884",
      "doi": "10.5281/zenodo.10886884",
      "size": "46.2 GB",
      "format": "TXRM and TIFF stacks (7z)",
      "license": "CC-BY 4.0"
    },
    "references": [
      {
        "citation": "Klingler A, He Q, Wetzel B, Allen TD, Ye L, Breuer UP. Low velocity impact resistance of thin and toughened carbon fibre reinforced epoxy. Compos Sci Technol (2022) 109362",
        "doi": "10.1016/j.compscitech.2022.109362"
      }
    ],
    "tags": [
      "impact",
      "delamination",
      "CFRP",
      "damage-tolerance",
      "public-data"
    ],
    "fatigue_initiation_relevance": "Low",
    "notes": "",
    "source_file": "composites_ct.json"
  },
  {
    "id": "comp-dtu-jespersen-ncf-gfrp-polyester-fatigue-ct-2016",
    "title": "Lab X-ray CT of fatigue damage in UD non-crimp glass fibre/polyester composite (wind turbine blade material)",
    "material_class": "Composite",
    "material": "Uni-directional E-glass non-crimp fabric (NCF) / polyester composite",
    "chemistry": {
      "basis": "nominal",
      "composition": {
        "fibre": "glass fibre, uni-directional non-crimp fabric with off-axis backing bundles",
        "matrix": "polyester"
      },
      "notes": "Fibre volume fraction not verified from accessible sources."
    },
    "processing": {
      "route": "Liquid moulding of NCF (details in paper; unverified)",
      "parameters": "Wind-turbine-blade type UD NCF laminate",
      "heat_treatment": null,
      "surface_condition": "Machined coupon"
    },
    "techniques": [
      "X-ray CT",
      "Micro-CT"
    ],
    "acquisition": {
      "facility": "Lab Zeiss Xradia Versa 520",
      "voxel_size_um": null,
      "volume_dimensions": null,
      "in_situ": false,
      "notes": "Interrupted (ex-situ) scans at two damage levels; medium (MR) and high (HR) resolution tiff stacks; voxel size not verified from accessible text."
    },
    "microstructure": {
      "features_resolved": [
        "fibre bundles",
        "backing bundles",
        "fibre breaks",
        "matrix cracks"
      ],
      "grain_size_um": null,
      "texture": null,
      "phases": null
    },
    "defects": {
      "types": [
        "fibre fractures",
        "off-axis (backing bundle) cracks",
        "debonding"
      ],
      "statistics": "Damage appeared as local UD fibre-fracture regions close to the supporting backing layer, as 3D clusters and chains of fibre fractures (group summary)."
    },
    "mechanical_properties": {
      "yield_strength_MPa": null,
      "uts_MPa": null,
      "elongation_pct": null,
      "hardness": null,
      "modulus_GPa": null,
      "other": ""
    },
    "fatigue": {
      "tested": true,
      "test_type": "HCF",
      "loading": "Tension-tension fatigue, interrupted for CT (parameters in paper)",
      "results": "Damage progression at two interruption levels (see paper)",
      "crack_initiation": "Fibre-fracture regions grow from cross-over regions of the backing bundles; backing layer controls location of damage initiation",
      "initiation_tracked_in_3d": true
    },
    "data_availability": {
      "status": "Public download",
      "repository": "Zenodo",
      "url": "https://zenodo.org/record/154714",
      "doi": "10.5281/zenodo.154714",
      "size": "17.2 GB",
      "format": "8-bit TIFF stacks (zip), AVI videos",
      "license": "CC-BY 4.0"
    },
    "references": [
      {
        "citation": "Jespersen KM, Zangenberg J, Lowe T, Withers PJ, Mikkelsen LP. Fatigue damage assessment of uni-directional non-crimp fabric reinforced polyester composite using X-ray computed tomography. Compos Sci Technol 136 (2016) 94-103",
        "doi": "10.1016/j.compscitech.2016.10.006",
        "url": "https://doi.org/10.1016/j.compscitech.2016.10.006"
      }
    ],
    "tags": [
      "fatigue-initiation",
      "fibre-breaks",
      "ex-situ",
      "wind-energy",
      "GFRP",
      "public-data"
    ],
    "fatigue_initiation_relevance": "High",
    "notes": "DTU Wind Energy / Manchester. Files: MR3 Scan1-3 and HR2-4 tiff stacks plus figure videos.",
    "source_file": "composites_ct.json"
  },
  {
    "id": "comp-dtu-jespersen-ncf-gfrp-fatigue-exsitu-tensionclamp-twli-2018",
    "title": "NCF glass/polyester fatigue: ex-situ CT of two regions, tension-clamp CT (loaded/unloaded) and in-situ white-light imaging",
    "material_class": "Composite",
    "material": "Uni-directional non-crimp glass fabric reinforced polyester",
    "chemistry": {
      "basis": "nominal",
      "composition": {
        "fibre": "glass fibre UD NCF with backing bundles",
        "matrix": "polyester"
      },
      "notes": ""
    },
    "processing": {
      "route": "Composite laminate (NCF)",
      "parameters": null,
      "heat_treatment": null,
      "surface_condition": null
    },
    "techniques": [
      "X-ray CT",
      "Micro-CT"
    ],
    "acquisition": {
      "facility": "Lab Zeiss Xradia Versa 520",
      "voxel_size_um": 2.25,
      "volume_dimensions": null,
      "in_situ": false,
      "notes": "High-resolution ex-situ and tension-clamp scans at 2.25 um pixel (5201 projections for tension clamp, ~2 GB each); large-field-of-view scans of all 12 specimens at 19.5 um pixel (1601 projections). Tension-clamp scans taken with and without load applied to open cracks."
    },
    "microstructure": {
      "features_resolved": [
        "fibre bundles",
        "backing bundles",
        "fibre breaks",
        "matrix cracks"
      ],
      "grain_size_um": null,
      "texture": null,
      "phases": null
    },
    "defects": {
      "types": [
        "fibre fractures",
        "backing-bundle cracks",
        "debonds"
      ],
      "statistics": null
    },
    "mechanical_properties": {
      "yield_strength_MPa": null,
      "uts_MPa": null,
      "elongation_pct": null,
      "hardness": null,
      "modulus_GPa": null,
      "other": ""
    },
    "fatigue": {
      "tested": true,
      "test_type": "HCF",
      "loading": "Tension-tension, R=0.1, 5 Hz; 12 tests at strain levels stated as 0.025% to 0.8% max strain (as written in Data in Brief; verify)",
      "results": "Ex-situ CT region I at 0, 100k, 150k, 200k, 500k cycles; region II at 150k, 200k, 500k cycles; tension-clamp CT on specimens at 100k and 1M cycles",
      "crack_initiation": "Fatigue damage initiation and progression studied from backing bundle cracks to UD fibre fractures (Compos Part A 2018)",
      "initiation_tracked_in_3d": true
    },
    "data_availability": {
      "status": "Public download",
      "repository": "Zenodo",
      "url": "https://zenodo.org/record/1146125",
      "doi": "10.5281/zenodo.1146125",
      "size": "~16 GB (ex-situ) + ~15.8 GB (tension clamp, 10.5281/zenodo.1146138) + TWLI photos (10.5281/zenodo.1146146)",
      "format": "TIFF reconstructed volumes, PNG settings, photo zips, MP4/AVI",
      "license": "CC-BY 4.0"
    },
    "references": [
      {
        "citation": "Jespersen KM, Glud JA, Zangenberg J, Hosoi A, Kawada H, Mikkelsen LP. Ex-situ X-ray computed tomography, tension clamp and in-situ transilluminated white light imaging data of non-crimp fabric based fibre composite under fatigue loading. Data in Brief (2018)",
        "doi": "10.1016/j.dib.2018.09.109",
        "url": "https://pmc.ncbi.nlm.nih.gov/articles/PMC6197955"
      },
      {
        "citation": "Jespersen KM et al. Uncovering the fatigue damage initiation and progression in uni-directional non-crimp fabric reinforced polyester composite. Compos Part A (2018)",
        "doi": "10.1016/j.compositesa.2018.03.002"
      }
    ],
    "tags": [
      "fatigue-initiation",
      "fibre-breaks",
      "ex-situ",
      "time-lapse",
      "GFRP",
      "wind-energy",
      "public-data",
      "multimodal"
    ],
    "fatigue_initiation_relevance": "High",
    "notes": "",
    "source_file": "composites_ct.json"
  },
  {
    "id": "comp-dtu-emerson-multimodal-ud-gfrp",
    "title": "Multimodal (lab XCT x3, synchrotron CT, SEM, OM) dataset of the same region of a UD glass fibre composite for individual-fibre segmentation",
    "material_class": "Composite",
    "material": "Unidirectional glass fibre reinforced polymer",
    "chemistry": {
      "basis": "nominal",
      "composition": {
        "fibre": "glass fibre UD",
        "matrix": "polymer"
      },
      "notes": ""
    },
    "processing": {
      "route": null,
      "parameters": null,
      "heat_treatment": null,
      "surface_condition": null
    },
    "techniques": [
      "X-ray CT",
      "Synchrotron CT",
      "Micro-CT"
    ],
    "acquisition": {
      "facility": "Lab XCT (DTU Roskilde) and synchrotron (Grenoble; PCO.edge 5.5, 10x optics, 26.3 keV)",
      "voxel_size_um": 0.65,
      "volume_dimensions": "SRCT 2.82x2.82x0.63 mm (61 slices); XCT-H 1.04 um, XCT-M 1.69 um, XCT-L 2.81 um",
      "in_situ": false,
      "notes": "SEM 0.19 um and OM 0.29 um surface images of same region."
    },
    "microstructure": {
      "features_resolved": [
        "individual fibres",
        "fibre diameters",
        "fibre orientation",
        "local Vf"
      ],
      "grain_size_um": null,
      "texture": null,
      "phases": null
    },
    "defects": {
      "types": [
        "fibre misalignment"
      ],
      "statistics": null
    },
    "mechanical_properties": {
      "yield_strength_MPa": null,
      "uts_MPa": null,
      "elongation_pct": null,
      "hardness": null,
      "modulus_GPa": null,
      "other": ""
    },
    "fatigue": {
      "tested": false,
      "test_type": null,
      "loading": null,
      "results": null,
      "crack_initiation": null,
      "initiation_tracked_in_3d": false
    },
    "data_availability": {
      "status": "Public download",
      "repository": "Zenodo",
      "url": "https://zenodo.org/record/1195879",
      "doi": "10.5281/zenodo.1195879",
      "size": "4.3 GB",
      "format": null,
      "license": "CC-BY 4.0"
    },
    "references": [
      {
        "citation": "Emerson MJ, Dahl VA, Conradsen K, Mikkelsen LP, Dahl AB. A multimodal data-set of a unidirectional glass fibre reinforced polymer composite. Data in Brief 18 (2018) 1388-1393",
        "doi": "10.1016/j.dib.2018.04.039",
        "url": "https://pmc.ncbi.nlm.nih.gov/articles/PMC6060273"
      }
    ],
    "tags": [
      "fibre-segmentation",
      "multimodal",
      "GFRP",
      "benchmark",
      "public-data",
      "machine-learning-ready"
    ],
    "fatigue_initiation_relevance": "Low",
    "notes": "",
    "source_file": "composites_ct.json"
  },
  {
    "id": "comp-manchester-wang-ud-gfrp-kinkband-compression-srct",
    "title": "Ultra-fast in situ SRCT of compressive kink-band failure in notched UD glass fibre/epoxy",
    "material_class": "Composite",
    "material": "Unidirectional glass fibre/epoxy",
    "chemistry": {
      "basis": "nominal",
      "composition": {
        "fibre": "glass fibre UD",
        "matrix": "epoxy"
      },
      "notes": ""
    },
    "processing": {
      "route": null,
      "parameters": null,
      "heat_treatment": null,
      "surface_condition": null
    },
    "techniques": [
      "Synchrotron CT"
    ],
    "acquisition": {
      "facility": "SLS TOMCAT, INSA-Lyon tension/compression rig",
      "voxel_size_um": 1.1,
      "volume_dimensions": null,
      "in_situ": true,
      "notes": "1 tomogram per second streaming near failure; scans at initial, 200 N, 600 N (static), 876, 893, 895 N (continuous) and post-collapse; trajectories of 5229 fibres over 1264 slices provided."
    },
    "microstructure": {
      "features_resolved": [
        "individual fibre trajectories",
        "fibre waviness",
        "kink bands",
        "fibre fractures"
      ],
      "grain_size_um": null,
      "texture": null,
      "phases": null
    },
    "defects": {
      "types": [
        "fibre misalignment/waviness",
        "micro-buckle band",
        "kink band",
        "fibre fractures"
      ],
      "statistics": "Micro-buckle band ~150 um wide, ~8 deg at 99.9% failure load vs. final kink band 300-400 um wide, 25-30 deg"
    },
    "mechanical_properties": {
      "yield_strength_MPa": null,
      "uts_MPa": null,
      "elongation_pct": null,
      "hardness": null,
      "modulus_GPa": null,
      "other": ""
    },
    "fatigue": {
      "tested": false,
      "test_type": null,
      "loading": null,
      "results": null,
      "crack_initiation": "Compression: kink-band nucleation preceded by local fibre tilting (micro-buckle band); kink-band boundaries delineated by wedge-shaped multiple fibre fractures",
      "initiation_tracked_in_3d": true
    },
    "data_availability": {
      "status": "Public download",
      "repository": "Zenodo",
      "url": "https://zenodo.org/records/13348028",
      "doi": "10.5281/zenodo.13348028",
      "size": "~78 GB",
      "format": "zipped reconstructed volumes, MAT fibre tracks",
      "license": "CC-BY-NC-SA 4.0"
    },
    "references": [
      {
        "citation": "Wang Y, Emerson MJ, Conradsen K, Dahl AB, Dahl VA, Maire E, Withers PJ. Evolution of fibre deflection leading to kink-band formation in unidirectional glass fibre/epoxy composite under axial compression. Compos Sci Technol 213 (2021) 108929",
        "doi": "10.1016/j.compscitech.2021.108929"
      }
    ],
    "tags": [
      "in-situ",
      "compression",
      "fibre-misalignment",
      "GFRP",
      "synchrotron",
      "public-data"
    ],
    "fatigue_initiation_relevance": "Low",
    "notes": "",
    "source_file": "composites_ct.json"
  },
  {
    "id": "conv-am60-hpdc-porosity-fatigue-xct",
    "title": "Porosity and strain-controlled fatigue of HPDC AM60 magnesium shock towers with XCT",
    "material_class": "Mg alloy",
    "material": "AM60 (Mg-Al-Mn) high pressure die cast",
    "chemistry": {
      "basis": "nominal",
      "composition": {
        "Al": 6,
        "Mn": "(minor)",
        "Mg": "bal."
      },
      "notes": "Nominal from designation"
    },
    "processing": {
      "route": "Cast",
      "parameters": "HPDC prototype shock tower components",
      "heat_treatment": null,
      "surface_condition": "Machined"
    },
    "techniques": [
      "X-ray CT"
    ],
    "acquisition": {
      "facility": "Laboratory XCT (not verified)",
      "voxel_size_um": null,
      "volume_dimensions": null,
      "in_situ": false,
      "notes": ""
    },
    "microstructure": {
      "features_resolved": [
        "pores",
        "cracks"
      ],
      "grain_size_um": "",
      "texture": "",
      "phases": ""
    },
    "defects": {
      "types": [
        "gas pores",
        "shrinkage pores"
      ],
      "statistics": "Pore size, shape and orientation analysed (values not extracted)"
    },
    "mechanical_properties": {
      "yield_strength_MPa": null,
      "uts_MPa": null,
      "elongation_pct": null,
      "hardness": null,
      "modulus_GPa": null,
      "other": ""
    },
    "fatigue": {
      "tested": true,
      "test_type": "LCF",
      "loading": "Strain-controlled fatigue",
      "results": "Fatigue life inversely related to size of crack-initiating pore",
      "crack_initiation": "Near-surface pores at machined surface; XCT linked pores to initiation (confirmed by SEM)",
      "initiation_tracked_in_3d": true
    },
    "data_availability": {
      "status": "Paper only (figures)",
      "repository": null,
      "url": "https://experts.mcmaster.ca/scholarly-works/96679",
      "doi": null,
      "size": null,
      "format": null,
      "license": null
    },
    "references": [
      {
        "citation": "Yang Z., Kang J., Wilkinson D.S., The Effect of Porosity on Fatigue of Die Cast AM60, Metall. Mater. Trans. A 47 (2016) 3464-3472",
        "doi": "10.1007/s11661-016-3511-x",
        "url": "https://experts.mcmaster.ca/scholarly-works/96679"
      }
    ],
    "tags": [
      "fatigue-initiation",
      "porosity",
      "cast",
      "HPDC",
      "magnesium"
    ],
    "fatigue_initiation_relevance": "High",
    "notes": "Details from abstract; also M.A.Sc. thesis Z. Yang (McMaster 2015), handle 11375/18425.",
    "source_file": "conventional_ct.json"
  },
  {
    "id": "dct-elektron21-mg-short-crack-king-2011",
    "title": "3D in-situ short fatigue crack growth in cast Mg alloy Elektron 21 with DCT grain mapping",
    "material_class": "Mg alloy",
    "material": "Elektron 21 (cast Mg-Nd-Gd-Zn-Zr)",
    "chemistry": {
      "basis": "nominal",
      "composition": {},
      "notes": "Composition not extracted from the source (unverified)."
    },
    "processing": {
      "route": "Cast",
      "parameters": "Miniature fatigue specimen.",
      "heat_treatment": "",
      "surface_condition": "FIB notches introduced in selected grains after DCT mapping."
    },
    "techniques": [
      "DCT",
      "Synchrotron CT"
    ],
    "acquisition": {
      "facility": "ESRF (DCT + synchrotron microtomography)",
      "voxel_size_um": null,
      "volume_dimensions": "",
      "in_situ": true,
      "notes": "Interrupted in-situ fatigue cycling; notch sites chosen from DCT orientation map."
    },
    "microstructure": {
      "features_resolved": [
        "grains",
        "orientations",
        "cracks"
      ],
      "grain_size_um": "",
      "texture": "",
      "phases": "hcp Mg"
    },
    "defects": {
      "types": [
        "cracks"
      ],
      "statistics": ""
    },
    "mechanical_properties": {
      "yield_strength_MPa": null,
      "uts_MPa": null,
      "elongation_pct": null,
      "hardness": null,
      "modulus_GPa": null,
      "other": ""
    },
    "fatigue": {
      "tested": true,
      "test_type": "in-situ",
      "loading": "Interrupted in-situ cyclic loading (details in paper)",
      "results": "Stage I growth predominantly on basal plane at ~4-40 nm/cycle; growth retarded in certain grains and at certain grain boundaries, interpreted with Schmid factors and Zhai-Wilkinson tilt-twist model.",
      "crack_initiation": "FIB notches placed in selected grains; subsequent crack-microstructure interaction resolved in 3D.",
      "initiation_tracked_in_3d": true
    },
    "data_availability": {
      "status": "Paper only (figures)",
      "repository": "",
      "url": "",
      "doi": "",
      "size": "",
      "format": "",
      "license": ""
    },
    "references": [
      {
        "citation": "A. King, W. Ludwig, M. Herbig, J.-Y. Buffiere, A.A. Khan, N. Stevens, T.J. Marrow, Three-dimensional in situ observations of short fatigue crack growth in magnesium, Acta Materialia 59 (2011) 6761-6771",
        "doi": "10.1016/j.actamat.2011.07.034",
        "url": "https://research.manchester.ac.uk/en/publications/three-dimensional-in-situ-observations-of-short-fatigue-crack-gro/"
      }
    ],
    "tags": [
      "grain-scale",
      "in-situ",
      "short-crack",
      "DCT",
      "magnesium"
    ],
    "fatigue_initiation_relevance": "High",
    "notes": "",
    "source_file": "diffraction_3d.json"
  },
  {
    "id": "hedm-we43-mg-ultrasonic-crack-path-greeley-2024",
    "title": "3D crystallographic short-crack paths in Mg WE43 (ultrasonic VHCF) from NF-HEDM grain maps + CT fracture surfaces",
    "material_class": "Mg alloy",
    "material": "WE43 (Mg-Y-Nd-Gd-Zr), underaged",
    "chemistry": {
      "basis": "wt%",
      "composition": {
        "Y": 3.74,
        "Nd": 2.1,
        "Gd": 0.52,
        "Zr": 0.45,
        "Zn": 0.016,
        "Mg": "bal."
      },
      "notes": "Supplied by Magnesium Elektron."
    },
    "processing": {
      "route": "Rolled (hot rolled 26 mm plate, T5)",
      "parameters": "Cylindrical specimens 4 mm gauge diameter x 7.5 mm, axis // RD; foil dogbones 150 um thick.",
      "heat_treatment": "As-received T5 (48 h at 204 C); then solution 525 C/8 h + underaged 250 C/4 h (UA).",
      "surface_condition": "Electropolished; FIB notches 100 x 6 x 50 um in large high-basal-SF grains"
    },
    "techniques": [
      "HEDM/3DXRD",
      "Synchrotron CT"
    ],
    "acquisition": {
      "facility": "APS 1-ID (NF-HEDM 55.618 keV, 1.48 um pixel detector; FF-HEDM 200 um pixel detector; X-ray CT)",
      "voxel_size_um": null,
      "volume_dimensions": "Matchstick mounts 1 x 1 mm and 1 x 0.3 mm around fracture paths",
      "in_situ": false,
      "notes": "Post-mortem; top and bottom fracture halves co-mounted."
    },
    "microstructure": {
      "features_resolved": [
        "grains",
        "orientations",
        "cracks",
        "precipitates"
      ],
      "grain_size_um": "115 +/- 52",
      "texture": "Weak rolled basal texture (max ~2.7 MRD)",
      "phases": "alpha-Mg + beta', beta1, grain-boundary precipitates"
    },
    "defects": {
      "types": [
        "cracks"
      ],
      "statistics": "81 crack-grain-boundary intersections analysed across 6 crack paths."
    },
    "mechanical_properties": {
      "yield_strength_MPa": 139,
      "uts_MPa": 235,
      "elongation_pct": null,
      "hardness": null,
      "modulus_GPa": null,
      "other": "Fatigue strength at 1e9 cycles 65 MPa"
    },
    "fatigue": {
      "tested": true,
      "test_type": "ultrasonic",
      "loading": "20 kHz ultrasonic; cylinders 85 MPa amplitude (fully reversed per extracted text, unverified sign), foils 60 MPa at R = 0.1; 200/9000 ms pulse/pause",
      "results": "Crack path character (basal intragranular, non-basal intragranular, intergranular) correlated to crystallographic/geometric parameters; dimensionality reduction improves crack path prediction.",
      "crack_initiation": "Controlled initiation at FIB notches in selected grains; short-crack path vs 3D grain boundaries resolved.",
      "initiation_tracked_in_3d": true
    },
    "data_availability": {
      "status": "On request",
      "repository": "",
      "url": "",
      "doi": "",
      "size": "",
      "format": "",
      "license": ""
    },
    "references": [
      {
        "citation": "D.A. Greeley, J.F. Adams, P. Kenesei, A.D. Spear, J.E. Allison, Quantitative analysis of three-dimensional fatigue crack path selection in Mg alloy WE43 using high-energy X-ray diffraction microscopy, Fatigue & Fracture of Engineering Materials & Structures (2024)",
        "doi": "10.1111/ffe.14217",
        "url": "https://par.nsf.gov/servlets/purl/10531851"
      }
    ],
    "tags": [
      "short-crack",
      "HEDM",
      "magnesium",
      "VHCF",
      "grain-scale"
    ],
    "fatigue_initiation_relevance": "High",
    "notes": "Data availability: 'available from the corresponding author upon reasonable request'.",
    "source_file": "diffraction_3d.json"
  },
  {
    "id": "repo-mendeley-zk60-vnotch-fatigue-xct",
    "title": "Interrupted X-ray tomography (14 stops) of fatigue crack growth in a V-notched ZK60-T5 magnesium specimen",
    "material_class": "Mg alloy",
    "material": "ZK60-T5 magnesium extrusion",
    "chemistry": {
      "basis": "nominal",
      "composition": {},
      "notes": ""
    },
    "processing": {
      "route": "Extruded",
      "parameters": "",
      "heat_treatment": "T5",
      "surface_condition": "Machined V-notch"
    },
    "techniques": [
      "X-ray CT",
      "Micro-CT"
    ],
    "acquisition": {
      "facility": "Lab Nikon XTH 225 ST",
      "voxel_size_um": null,
      "volume_dimensions": "",
      "in_situ": false,
      "notes": "Test interrupted 14 times for imaging; crack surface area segmented from reconstructed slices."
    },
    "microstructure": {
      "features_resolved": [
        "cracks"
      ],
      "grain_size_um": "",
      "texture": "",
      "phases": ""
    },
    "defects": {
      "types": [
        "cracks"
      ],
      "statistics": "Crack area grows exponentially with cycles."
    },
    "mechanical_properties": {
      "yield_strength_MPa": null,
      "uts_MPa": null,
      "elongation_pct": null,
      "hardness": null,
      "modulus_GPa": null,
      "other": ""
    },
    "fatigue": {
      "tested": true,
      "test_type": "HCF/LCF (notched)",
      "loading": "Axial, multiple stress amplitudes; lives 1.7x10^4 to 1.3x10^7 cycles",
      "results": "Imaged sample failed after 184,005 cycles; SED approach collapses un-notched and V-notched data into a narrow scatter band.",
      "crack_initiation": "Notch-root initiation; crack evolution tracked by interrupted CT.",
      "initiation_tracked_in_3d": true
    },
    "data_availability": {
      "status": "Public download",
      "repository": "Mendeley Data",
      "url": "https://data.mendeley.com/datasets/sdgpv9ccv2/1",
      "doi": "10.17632/sdgpv9ccv2.1",
      "size": "",
      "format": "CT image data (format unverified)",
      "license": "CC BY 4.0"
    },
    "references": [
      {
        "citation": "Albinmousa J. et al., Fatigue of V-notched ZK60 magnesium samples: X-ray damage evolution characterization and failure prediction, Int. J. Fatigue 139 (2020) 105734",
        "doi": "10.1016/j.ijfatigue.2020.105734"
      }
    ],
    "tags": [
      "fatigue-crack-growth",
      "notch",
      "magnesium",
      "interrupted-test"
    ],
    "fatigue_initiation_relevance": "High",
    "notes": "",
    "source_file": "repository_sweep.json"
  },
  {
    "chemistry": null,
    "processing": {
      "route": "Powder metallurgy (unverified)",
      "parameters": "",
      "heat_treatment": "",
      "surface_condition": ""
    },
    "techniques": [
      "3D EBSD",
      "Serial sectioning"
    ],
    "acquisition": {
      "facility": "AFRL (Wright-Patterson), FIB-SEM serial sectioning EBSD, collected circa 2002",
      "voxel_size_um": null,
      "volume_dimensions": "Small subvolume distributed with DREAM.3D; 0.25 µm in-plane step reported in derived INL/MOOSE example (unverified for full set)",
      "in_situ": false,
      "notes": "Canonical tutorial dataset for DREAM.3D EBSD reconstruction pipelines."
    },
    "microstructure": {
      "features_resolved": [
        "grains",
        "orientations",
        "twins"
      ],
      "grain_size_um": "",
      "texture": "",
      "phases": "gamma (FCC)"
    },
    "defects": {
      "types": [],
      "statistics": ""
    },
    "mechanical_properties": {
      "yield_strength_MPa": null,
      "uts_MPa": null,
      "elongation_pct": null,
      "hardness": null,
      "modulus_GPa": null,
      "other": ""
    },
    "fatigue": {
      "tested": false,
      "test_type": null,
      "loading": null,
      "results": null,
      "crack_initiation": null,
      "initiation_tracked_in_3d": false
    },
    "tags": [
      "benchmark",
      "grain-scale",
      "DREAM.3D",
      "machine-learning-ready"
    ],
    "notes": "Link between Small IN100 and the Groeber 2008 IN100 FIB-EBSD study is likely but (unverified); slice count/thickness not verified.",
    "id": "ebsd-in100-dream3d-smallin100",
    "title": "AFRL IN100 serial-sectioning EBSD dataset ('Small IN100' DREAM.3D example)",
    "material_class": "Ni superalloy",
    "material": "IN100 (powder-metallurgy Ni-base superalloy)",
    "data_availability": {
      "status": "Public download",
      "repository": "DREAM.3D example data (BlueQuartz); copy of SmallIN100 .dream3d on Zenodo (NOMAD example set)",
      "url": "https://zenodo.org/records/7885531",
      "doi": "10.5281/zenodo.7885531",
      "size": "117.4 MB zip (em_om_sprint14_02.zip containing SmallIN100 .dream3d)",
      "format": "DREAM.3D (.dream3d / HDF5), original .ang slices in DREAM.3D data bundle",
      "license": "CC BY 4.0 (Zenodo record)"
    },
    "references": [
      {
        "citation": "Groeber M., Ghosh S., Uchic M.D., Dimiduk D.M., A framework for automated analysis and simulation of 3D polycrystalline microstructures. Part 1: Statistical characterization, Acta Materialia 56 (2008) 1257-1273",
        "doi": "10.1016/j.actamat.2007.11.041",
        "url": null
      },
      {
        "citation": "Kitware blog: Visualizing the Microstructure: How DREAM3D-NX and VTK Empower Materials Science Research (describes IN100 EBSD serial sectioning set collected at AFRL circa 2002)",
        "doi": null,
        "url": "https://www.kitware.com/visualizing-the-microstructure-how-dream3d-nx-and-vtk-empower-materials-science-research/"
      },
      {
        "citation": "Kühbach M., Smith J., Hielscher R., Pinard P., Nomad-FAIR North-Remote-Tool Example Dataset Orientation Microscopy, Zenodo (2023)",
        "doi": "10.5281/zenodo.7885531",
        "url": "https://zenodo.org/records/7885531"
      }
    ],
    "fatigue_initiation_relevance": "Low",
    "source_file": "ebsd_3d.json"
  },
  {
    "chemistry": {
      "basis": "nominal",
      "composition": {},
      "notes": ""
    },
    "processing": {
      "route": "L-PBF",
      "parameters": "AMB2022-01 3D build; ROI includes part of a 2.5 mm leg extending into the baseplate; registered with build file and in-situ thermography",
      "heat_treatment": "As-built (AMB2022-01 measurements; unverified for this specimen)",
      "surface_condition": "Mechanically polished serial sections"
    },
    "techniques": [
      "3D EBSD",
      "Serial sectioning",
      "X-ray CT"
    ],
    "acquisition": {
      "facility": "AFRL automated multi-modal serial sectioning (LEROY system, per file names) + XRCT",
      "voxel_size_um": 1.0,
      "volume_dimensions": "Reconstructed EBSD at 1 µm and 2 µm (build coordinates); BSE at 0.854 and 2 µm; optical at 0.345 and 2 µm; h5ebsd covers sections 13-524",
      "in_situ": false,
      "notes": "All modalities registered into build coordinate system; transformation JSONs provided."
    },
    "microstructure": {
      "features_resolved": [
        "grains",
        "orientations",
        "pores"
      ],
      "grain_size_um": "",
      "texture": "",
      "phases": "gamma"
    },
    "defects": {
      "types": [
        "gas pores",
        "lack-of-fusion"
      ],
      "statistics": "Porosity observable via XCT + optical/BSE serial sections (not quantified on landing page)"
    },
    "mechanical_properties": {
      "yield_strength_MPa": null,
      "uts_MPa": null,
      "elongation_pct": null,
      "hardness": null,
      "modulus_GPa": null,
      "other": ""
    },
    "fatigue": {
      "tested": false,
      "test_type": "",
      "loading": "",
      "results": "",
      "crack_initiation": "",
      "initiation_tracked_in_3d": false
    },
    "tags": [
      "additive-manufacturing",
      "porosity",
      "grain-scale",
      "multimodal",
      "benchmark",
      "machine-learning-ready",
      "multi-modal",
      "registered"
    ],
    "notes": "Slice thickness inferred ~1 µm from reconstruction resolution (unverified). No fatigue testing in this dataset, but AM Bench also hosts IN718 fatigue data on separate specimens.",
    "id": "ebsd-in718-ambench2022-serial-sectioning",
    "title": "AM Bench 2022 IN718 (L-PBF) automated serial-sectioning EBSD/BSE/optical + registered XCT (AFRL/NIST)",
    "material_class": "Ni superalloy",
    "material": "IN718 (nickel alloy 718), L-PBF AM Bench AMB2022-01 3D build",
    "data_availability": {
      "status": "Public download",
