Repository: danishabbir/MMD

# Material Microstructure Dataset (MMD)

A curated catalog of **3D microstructure and defect reconstructions of structural materials**
(X-ray CT, micro-CT, synchrotron CT, diffraction contrast tomography, HEDM/3DXRD, 3D EBSD and
serial sectioning). Each record links the 3D data to the material's **chemistry**, **processing
parameters**, **mechanical properties** and, where measured, **fatigue behaviour and fatigue crack
initiation sites**.

The catalog comes with a static web gallery for browsing, filtering and inspecting the records.

File: data/mmd.json (part 5 of 9)
[
      "repository": "NIST Public Data Repository",
      "url": "https://data.nist.gov/od/id/mds2-2767",
      "doi": "10.18434/mds2-2767",
      "size": "~2.0 TB (8479 files)",
      "format": "DREAM.3D (.dream3d/.xdmf), .h5ebsd, section images (TIFF), JSON transforms",
      "license": "NIST open license (https://www.nist.gov/open/license)"
    },
    "references": [
      {
        "citation": "Schwalbach E.J., Chapman M.G., Shah M.N., Uchic M.D., Hrabe N., Kafka O., Moser N., Lane B., Carson R., Belak J., Levine L.E., AM Bench 2022: IN718 Serial Sectioning and X-ray Computed Tomography Measurement Data, NIST (dataset)",
        "doi": "10.18434/mds2-2767",
        "url": "https://data.nist.gov/od/id/mds2-2767"
      },
      {
        "citation": "Levine L. et al., Outcomes and Conclusions from the 2022 AM Bench Measurements, Challenge Problems, Modeling Submissions, and Conference, IMMI 13 (2024) 598-621",
        "doi": "10.1007/s40192-024-00372-4",
        "url": null
      },
      {
        "citation": "Levine L. et al., Outcomes and Conclusions from the 2022 AM Bench Measurements, Challenge Problems, Modeling Submissions, and Conference, IMMI 13 (2024) 598-621",
        "doi": "10.1007/s40192-024-00372-4"
      }
    ],
    "fatigue_initiation_relevance": "Medium",
    "source_file": "ebsd_3d.json",
    "merged_from": [
      "repo-nist-ambench2022-in718-serial-sectioning-xct"
    ]
  },
  {
    "id": "conv-cast-ni-in100-rene125-shrinkage-fatigue",
    "title": "Fatigue from spongy shrinkage clusters in cast IN100 and Rene 125 with XCT-based FE models",
    "material_class": "Ni superalloy",
    "material": "Inconel 100 (IN100) and Rene 125, as-cast",
    "chemistry": {
      "basis": "wt%",
      "composition": {
        "IN100": {
          "Al": 4.9,
          "B": 0.02,
          "C": 0.07,
          "Co": 18.2,
          "Cr": 12.1,
          "Mo": 3.22,
          "Ti": 4.2,
          "V": 0.7,
          "Zr": 0.07,
          "Ni": "bal."
        },
        "Rene125": {
          "Al": 5.0,
          "B": 0.02,
          "C": 0.1,
          "Co": 10.0,
          "Cr": 9.0,
          "Mo": 2.0,
          "Ti": 2.5,
          "V": 0.7,
          "Zr": 0.05,
          "Ta": 4.0,
          "Hf": 1.5,
          "W": 7,
          "Ni": "bal."
        }
      },
      "notes": "Two alloys; per Table 1 of arXiv 2407.19519"
    },
    "processing": {
      "route": "Cast",
      "parameters": "Casting route (equiaxed/DS) not stated in extracted text; cylindrical (3.7/4.37 mm gauge) and flat (2 mm) specimens",
      "heat_treatment": null,
      "surface_condition": null
    },
    "techniques": [
      "X-ray CT"
    ],
    "acquisition": {
      "facility": "Lab Nikon XT H 450 (150 kV)",
      "voxel_size_um": 20.0,
      "volume_dimensions": "gauge volumes ~130-570 mm3",
      "in_situ": false,
      "notes": "~25 um voxel for IN100, ~20 um for Rene 125; image-based FE meshes of all real defects"
    },
    "microstructure": {
      "features_resolved": [
        "pores"
      ],
      "grain_size_um": "",
      "texture": "",
      "phases": "gamma/gamma-prime"
    },
    "defects": {
      "types": [
        "shrinkage pores",
        "defect clusters",
        "oxide inclusions"
      ],
      "statistics": "IN100: porosity 0.36-0.69%, largest defect 0.89-1.50 mm. R125 cylinders: 0.08-1.71%, largest 0.69-3.13 mm; validation 0.02-0.09%, 0.25-0.72 mm; flats 0.007-0.038%, 0.12-0.16 mm. ASTM E2660 grades 5-8"
    },
    "mechanical_properties": {
      "yield_strength_MPa": null,
      "uts_MPa": null,
      "elongation_pct": null,
      "hardness": null,
      "modulus_GPa": null,
      "other": ""
    },
    "fatigue": {
      "tested": true,
      "test_type": "HCF",
      "loading": "Force-controlled, R=0, 80 Hz (20 Hz for validation), IN100 at 750 C (175-240 MPa amplitude), R125 at 700 C (120-250 MPa); 19 specimens",
      "results": "IN100 lives 8e3-7.7e4; R125 338 to ~1.9e6 cycles; energy-based non-local model predicts within factor 3",
      "crack_initiation": "Multiple cracks from spongy shrinkage clusters; ligaments break early but do not control life; one flat specimen failed from oxide inclusion linked to pore",
      "initiation_tracked_in_3d": false
    },
    "data_availability": {
      "status": "Paper only (figures)",
      "repository": null,
      "url": "https://arxiv.org/abs/2407.19519",
      "doi": null,
      "size": null,
      "format": null,
      "license": null
    },
    "references": [
      {
        "citation": "Kalkur Matpadi Raghavendra A., Maurel V., Marcin L., Proudhon H., Fatigue life prediction at mesoscopic scale of samples containing casting defects: A novel energy based non-local model, Int. J. Fatigue (2024) 108485",
        "doi": "10.1016/j.ijfatigue.2024.108485",
        "url": "https://arxiv.org/abs/2407.19519"
      }
    ],
    "tags": [
      "fatigue-initiation",
      "porosity",
      "cast",
      "high-temperature",
      "image-based-FE"
    ],
    "fatigue_initiation_relevance": "High",
    "notes": "Text mentions lives up to 2e7 while table max ~2e6 (inconsistency noted).",
    "source_file": "conventional_ct.json"
  },
  {
    "id": "repo-esrf-inconel600-dct-grain-boundary-slip-transfer",
    "title": "Synchrotron DCT of polycrystalline Inconel 600 for 3D grain-boundary geometry and slip-transfer analysis (ESRF ID11)",
    "material_class": "Ni superalloy",
    "material": "Inconel 600",
    "chemistry": {
      "basis": "nominal",
      "composition": {},
      "notes": ""
    },
    "processing": {
      "route": "",
      "parameters": "",
      "heat_treatment": "",
      "surface_condition": ""
    },
    "techniques": [
      "DCT"
    ],
    "acquisition": {
      "facility": "ESRF ID11 (proposal XA-15)",
      "voxel_size_um": null,
      "volume_dimensions": "",
      "in_situ": false,
      "notes": "Grain positions, orientations, sizes, morphology and boundary geometry (local boundary orientations/twist angles)."
    },
    "microstructure": {
      "features_resolved": [
        "grains",
        "orientations",
        "grain boundaries"
      ],
      "grain_size_um": "",
      "texture": "",
      "phases": ""
    },
    "defects": {
      "types": [],
      "statistics": ""
    },
    "mechanical_properties": {
      "yield_strength_MPa": null,
      "uts_MPa": null,
      "elongation_pct": null,
      "hardness": null,
      "modulus_GPa": null,
      "other": ""
    },
    "fatigue": {
      "tested": false,
      "test_type": "",
      "loading": "",
      "results": "",
      "crack_initiation": "",
      "initiation_tracked_in_3d": false
    },
    "data_availability": {
      "status": "Public download",
      "repository": "ESRF Data Portal",
      "url": "https://doi.esrf.fr/10.15151/ESRF-DC-2494118255",
      "doi": "10.15151/ESRF-DC-2494118255",
      "size": "",
      "format": "ESRF DCT data (HDF5, unverified)",
      "license": "CC BY 4.0"
    },
    "references": [
      {
        "citation": "Naeem M., Romero Resendiz L., Jegou L., Fang H., Diffraction contrast tomography data for three-dimensional grain-boundary and slip-transfer analysis in Inconel 600, ESRF 2026",
        "doi": "10.15151/ESRF-DC-2494118255"
      }
    ],
    "tags": [
      "grain-scale",
      "DCT",
      "grain-boundaries",
      "slip-transfer"
    ],
    "fatigue_initiation_relevance": "Low",
    "notes": "Inconel 600 is a solid-solution Ni-Cr-Fe alloy, classified here under Ni superalloy class for convenience.",
    "source_file": "repository_sweep.json"
  },
  {
    "id": "hedm-afrl-am-challenge4-in625",
    "title": "AFRL AM Modeling Challenge 4: in-situ tensile NF/FF-HEDM + micro-CT of L-PBF IN625 with serial-sectioning ground truth",
    "material_class": "Ni superalloy",
    "material": "Inconel 625 (L-PBF)",
    "chemistry": {
      "basis": "nominal",
      "composition": {},
      "notes": ""
    },
    "processing": {
      "route": "L-PBF + HIP",
      "parameters": "EOS M280, gas-atomized IN625 powder; parameters proprietary.",
      "heat_treatment": "Stress relief, HIP, then additional anneal (proprietary details).",
      "surface_condition": "Gold fiducials; Pt lines added after experiment"
    },
    "techniques": [
      "HEDM/3DXRD",
      "Micro-CT",
      "Synchrotron CT",
      "Serial sectioning",
      "3D EBSD"
    ],
    "acquisition": {
      "facility": "APS 1-ID-E; 71.68 keV (Re K-edge); NF detector 1.48 um pixel; FF GE detectors 200 um pixel; CT 1.172 um pixel",
      "voxel_size_um": 2.0,
      "volume_dimensions": "~540 um along tensile axis characterised; serial-sectioning data downsampled to 2 um",
      "in_situ": true,
      "notes": "Six load states; FF strain precision ~1e-4, orientation <0.05 deg; NF spatial ~2 um. Serial sectioning at ~1 um resolution (optical, BSE, EBSD)."
    },
    "microstructure": {
      "features_resolved": [
        "grains",
        "orientations",
        "twins",
        "pores"
      ],
      "grain_size_um": "",
      "texture": "",
      "phases": "gamma (fcc)"
    },
    "defects": {
      "types": [
        "gas pores"
      ],
      "statistics": "Pores present in voxelized microstructure (not quantified here)"
    },
    "mechanical_properties": {
      "yield_strength_MPa": null,
      "uts_MPa": null,
      "elongation_pct": null,
      "hardness": null,
      "modulus_GPa": null,
      "other": "Tested to ~0.7% plastic strain; macroscopic stress-strain via DIC."
    },
    "fatigue": {
      "tested": false,
      "test_type": "",
      "loading": "Uniaxial tension, displacement control",
      "results": "28 grains' grain-averaged elastic strain tensors used as modeling challenge targets.",
      "crack_initiation": "",
      "initiation_tracked_in_3d": false
    },
    "data_availability": {
      "status": "Public download",
      "repository": "Materials Data Facility",
      "url": "https://doi.org/10.18126/k5r2-32iu",
      "doi": "10.18126/k5r2-32iu",
      "size": "",
      "format": "HEDM reductions, CT, serial-sectioning reconstructions (DREAM.3D/HDF5, unverified)",
      "license": ""
    },
    "references": [
      {
        "citation": "D.B. Menasche, W.D. Musinski, M. Obstalecki, M.N. Shah, S.P. Donegan, J.V. Bernier, P. Kenesei, J.-S. Park, P.A. Shade, AFRL Additive Manufacturing Modeling Series: Challenge 4, In situ mechanical test of an IN625 sample with concurrent HEDM characterization, IMMI (2021)",
        "doi": "10.1007/s40192-021-00218-3",
        "url": "https://www.osti.gov/biblio/1839935"
      },
      {
        "citation": "M.G. Chapman et al., AFRL AM Modeling Series: Challenge 4, 3D reconstruction of an IN625 HEDM sample using multi-modal serial sectioning, IMMI (2021)",
        "doi": "10.1007/s40192-021-00212-9",
        "url": ""
      },
      {
        "citation": "Chapman M.G., Shah M.N., Donegan S.P., Scott J.M., Shade P.A., Menasche D., Uchic M.D., AFRL Additive Manufacturing Modeling Series: Challenge 4, 3D Reconstruction of an IN625 High-Energy Diffraction Microscopy Sample Using Multi-modal Serial Sectioning, IMMI 10 (2021) 129-141",
        "doi": "10.1007/s40192-021-00212-9",
        "url": null
      },
      {
        "citation": "Shade P.A. et al., AFRL AM Modeling Challenge Series: Challenge 4 Data Package, Materials Data Facility",
        "doi": "10.18126/k5r2-32iu",
        "url": "https://doi.org/10.18126/k5r2-32iu"
      },
      {
        "citation": "Saha S. et al., Microscale Structure to Property Prediction for Additively Manufactured IN625 through Advanced Material Model Parameter Identification, IMMI (2021)",
        "doi": "10.1007/s40192-021-00208-5",
        "url": "https://par.nsf.gov/servlets/purl/10247259"
      },
      {
        "citation": "Menasche D.B., Musinski W.D., Obstalecki M., Shah M.N., Donegan S.P., Bernier J.V., Kenesei P., Park J.-S., Shade P.A., AFRL Additive Manufacturing Modeling Series: Challenge 4, In Situ Mechanical Test of an IN625 Sample with Concurrent High-Energy Diffraction Microscopy Characterization, IMMI 10 (2021)",
        "doi": "10.1007/s40192-021-00218-3"
      },
      {
        "citation": "AFRL Additive Manufacturing Modeling Series: Challenge 4, 3D Reconstruction of an IN625 High-Energy Diffraction Microscopy Sample Using Multi-modal Serial Sectioning, IMMI (2021)",
        "doi": "10.1007/s40192-021-00212-9"
      }
    ],
    "tags": [
      "additive-manufacturing",
      "HEDM",
      "benchmark",
      "machine-learning-ready",
      "AFRL",
      "grain-scale",
      "multimodal",
      "crystal-plasticity-ready",
      "twins",
      "in-situ",
      "crystal-plasticity-validation"
    ],
    "fatigue_initiation_relevance": "Low",
    "notes": "Not a fatigue test but a key public AM HEDM validation dataset.",
    "source_file": "diffraction_3d.json",
    "merged_from": [
      "ebsd-in625-afrl-challenge4-serial-sectioning",
      "repo-mdf-afrl-am-challenge4-in625-hedm"
    ]
  },
  {
    "id": "repo-nist-in718-ded-insitu-tensile-xct-pores",
    "title": "In-situ synchrotron XCT tensile tests of DED IN718 thin-wall specimens: pore deformation, DIC and stress-strain (69 specimens)",
    "material_class": "Ni superalloy",
    "material": "Inconel 718 (DED, thin wall)",
    "chemistry": {
      "basis": "nominal",
      "composition": {},
      "notes": ""
    },
    "processing": {
      "route": "DED",
      "parameters": "Coaxial powder-fed laser DED thin wall; specimens from spatially varying locations and two orientations relative to build direction.",
      "heat_treatment": "",
      "surface_condition": "Machined miniature tensile specimens"
    },
    "techniques": [
      "Synchrotron CT",
      "X-ray CT"
    ],
    "acquisition": {
      "facility": "Synchrotron (Argonne APS; co-author X. Xiao) (beamline unverified)",
      "voxel_size_um": null,
      "volume_dimensions": "",
      "in_situ": true,
      "notes": "3D XCT of a portion of the gauge at a series of strain/stress levels; 5 example specimens highlighted."
    },
    "microstructure": {
      "features_resolved": [
        "pores"
      ],
      "grain_size_um": "",
      "texture": "",
      "phases": ""
    },
    "defects": {
      "types": [
        "gas pores"
      ],
      "statistics": "No lack-of-fusion defects (thin wall); pore deformation vs load measured."
    },
    "mechanical_properties": {
      "yield_strength_MPa": null,
      "uts_MPa": null,
      "elongation_pct": null,
      "hardness": null,
      "modulus_GPa": null,
      "other": ""
    },
    "fatigue": {
      "tested": false,
      "test_type": "",
      "loading": "",
      "results": "",
      "crack_initiation": "",
      "initiation_tracked_in_3d": false
    },
    "data_availability": {
      "status": "Public download",
      "repository": "NIST Public Data Repository",
      "url": "https://data.nist.gov/od/id/mds2-2512",
      "doi": "10.18434/mds2-2512",
      "size": "~160 GB (1042 files)",
      "format": "TIFF image stacks, DIC (Vic-2D), MAT, MP4, CSV",
      "license": "NIST open license"
    },
    "references": [
      {
        "citation": "Kafka O.L., Yu C., Cheng P., Wolff S.J., Bennett J.L., Garboczi E.J., Cao J., Xiao X., Liu W.K., X-ray computed tomography analysis of pore deformation in IN718 made with directed energy deposition via in-situ tensile testing, Int. J. Solids Struct. 256 (2022) 111943",
        "doi": "10.1016/j.ijsolstr.2022.111943"
      }
    ],
    "tags": [
      "additive-manufacturing",
      "in-situ",
      "porosity",
      "crystal-plasticity-validation"
    ],
    "fatigue_initiation_relevance": "Low",
    "notes": "Monotonic tension only, but pore-scale 4D data useful for defect-sensitivity modelling.",
    "source_file": "repository_sweep.json"
  },
  {
    "chemistry": null,
    "processing": {
      "route": "EBM",
      "parameters": "Electron beam melting, 50 µm build layers; per 2021 corrigendum: material from a 30 x 50 x 40 mm build volume, beam-on time 0.10 ms, spot spacing 0.2 mm (ORNL)",
      "heat_treatment": "As-built (unverified)",
      "surface_condition": "Polished section"
    },
    "techniques": [
      "3D EBSD",
      "Serial sectioning"
    ],
    "acquisition": {
      "facility": "UCSB TriBeam (femtosecond laser serial sectioning)",
      "voxel_size_um": 1.5,
      "volume_dimensions": "952.5 x 501.0 x 306.0 µm; 204 slices of 1.5 µm; 1.5 µm in-plane EBSD step (cubic voxels); ~25 GB",
      "in_situ": false,
      "notes": "Hough transforms saved (not raw patterns); grain segmentation at 2° tolerance in DREAM.3D/BisQue; multimodal (EBSD, BSE, EDS) from sub-micron to mm scale."
    },
    "microstructure": {
      "features_resolved": [
        "grains",
        "orientations",
        "lack-of-fusion",
        "inclusions",
        "precipitates"
      ],
      "grain_size_um": "Columnar + clusters of equiaxed grains; LOF disrupts grain morphology several layers above",
      "texture": "Build-direction columnar texture (qualitative)",
      "phases": "gamma matrix, carbides, nitrides"
    },
    "defects": {
      "types": [
        "lack-of-fusion",
        "inclusions"
      ],
      "statistics": "Nitrides and carbides 1.25-10 µm throughout volume, pronounced nitride clustering; LOF defects create grain-morphology discontinuities extending several build layers"
    },
    "mechanical_properties": {
      "yield_strength_MPa": null,
      "uts_MPa": null,
      "elongation_pct": null,
      "hardness": null,
      "modulus_GPa": null,
      "other": ""
    },
    "fatigue": {
      "tested": false,
      "test_type": null,
      "loading": null,
      "results": null,
      "crack_initiation": "Not tested; LOF defects + nitride clusters identified as likely detrimental to mechanical performance",
      "initiation_tracked_in_3d": false
    },
    "tags": [
      "additive-manufacturing",
      "lack-of-fusion",
      "inclusions",
      "grain-scale",
      "multimodal"
    ],
    "notes": "Acquisition numbers from Polonsky et al. 2019 (BisQue paper), which describes the same EBM 718 TriBeam dataset 'as described previously' (ref. to 2018 paper).",
    "id": "ebsd-in718-ebm-tribeam-polonsky",
    "title": "Electron-beam-melted IN718: TriBeam 3D EBSD/BSE/EDS of lack-of-fusion defects, carbides/nitrides and grain inhomogeneity",
    "material_class": "Ni superalloy",
    "material": "Inconel 718 (EBM / E-PBF)",
    "data_availability": {
      "status": "On request",
      "repository": "BisQue (UCSB) - public availability not confirmed",
      "url": "https://doi.org/10.1016/j.matchar.2018.02.020",
      "doi": null,
      "size": "~25 GB (collected)",
      "format": "EBSD Hough/ang, DREAM.3D",
      "license": null
    },
    "references": [
      {
        "citation": "Polonsky A.T., Echlin M.P., Lenthe W.C., Dehoff R.R., Kirka M.M., Pollock T.M., Defects and 3D structural inhomogeneity in electron beam additively manufactured Inconel 718, Materials Characterization 143 (2018) 171-181 (corrigendum 2021)",
        "doi": "10.1016/j.matchar.2018.02.020",
        "url": "https://labs.materials.ucsb.edu/pollock/tresa/node/1326"
      },
      {
        "citation": "Polonsky A.T., Lang C.A., Kvilekval K.G., Latypov M.I., Echlin M.P., Manjunath B.S., Pollock T.M., Three-dimensional Analysis and Reconstruction of Additively Manufactured Materials in the Cloud-Based BisQue Infrastructure, IMMI 8 (2019) 37-51",
        "doi": "10.1007/s40192-019-00126-7",
        "url": "https://par.nsf.gov/servlets/purl/10113961"
      }
    ],
    "fatigue_initiation_relevance": "Medium",
    "source_file": "ebsd_3d.json"
  },
  {
    "id": "repo-nist-in718-lpbf-psp-watring-microct",
    "title": "Process-structure-properties of as-built L-PBF IN718 (25 parameter sets): HCF, surface roughness, micro-CT pore networks, EBSD, tensile and void-descriptor fracture data",
    "material_class": "Ni superalloy",
    "material": "Inconel 718 (L-PBF, as-built)",
    "chemistry": {
      "basis": "nominal",
      "composition": {},
      "notes": ""
    },
    "processing": {
      "route": "L-PBF",
      "parameters": "25 processing-parameter sets varying laser power, scan speed, layer thickness and build orientation; down-selected conditions 0 deg/38 J/mm3, 0 deg/62 J/mm3, 60 deg/62 J/mm3.",
      "heat_treatment": "None (as-built)",
      "surface_condition": "As-built rough surfaces (fatigue) and machined specimens"
    },
    "techniques": [
      "X-ray CT",
      "Micro-CT"
    ],
    "acquisition": {
      "facility": "Lab micro-CT",
      "voxel_size_um": null,
      "volume_dimensions": "",
      "in_situ": false,
      "notes": "Paper2 micro-CT (~7 GB) and Paper3 micro-CT before/after tensile deformation (~11.9 GB)."
    },
    "microstructure": {
      "features_resolved": [
        "pores",
        "lack-of-fusion",
        "grains"
      ],
      "grain_size_um": "",
      "texture": "Predominantly <001> along build direction; elongated grains and sub-grain boundaries",
      "phases": "gamma (as-built)"
    },
    "defects": {
      "types": [
        "lack-of-fusion",
        "keyhole pores",
        "gas pores",
        "surface roughness"
      ],
      "statistics": "Low energy density -> lack-of-fusion porosity; high energy density -> more spherical (keyhole) pores."
    },
    "mechanical_properties": {
      "yield_strength_MPa": null,
      "uts_MPa": null,
      "elongation_pct": null,
      "hardness": null,
      "modulus_GPa": null,
      "other": "Tensile and meso-scale load-strain data included; build orientation changed yield strength."
    },
    "fatigue": {
      "tested": true,
      "test_type": "HCF",
      "loading": "Standardized fatigue specimens, 25 parameter sets (details in Watring et al. 2019)",
      "results": "Fatigue life decreased outside optimal energy-density window; surface roughness and increasing number of surface initiation sites reduced life.",
      "crack_initiation": "Surface crack initiation sites (multiple); LOF pores at low energy density.",
      "initiation_tracked_in_3d": false
    },
    "data_availability": {
      "status": "Public download",
      "repository": "NIST Public Data Repository",
      "url": "https://data.nist.gov/od/id/mds2-3083",
      "doi": "10.18434/mds2-3083",
      "size": "~48 GB (932 files)",
      "format": "micro-CT image stacks, EBSD, CSV/XLSX, Abaqus .inp",
      "license": "NIST open license"
    },
    "references": [
      {
        "citation": "Watring D.S., Carter K.C., Crouse D., Raeymaekers B., Spear A.D., Mechanisms driving high-cycle fatigue life of as-built Inconel 718 processed by laser powder bed fusion, MSEA 761 (2019) 137993",
        "doi": "10.1016/j.msea.2019.06.003"
      },
      {
        "citation": "Watring D.S., Benzing J.T., Hrabe N., Spear A.D., Effects of laser-energy density and build orientation on the structure-property relationships in as-built Inconel 718 manufactured by laser powder bed fusion, Additive Manufacturing 36 (2020) 101425",
        "doi": "10.1016/j.addma.2020.101425"
      },
      {
        "citation": "Watring D.S. et al., Evaluation of a modified void descriptor function to uniquely characterize pore networks and predict fracture-related properties in additively manufactured metals, Acta Materialia 223 (2022) 117464",
        "doi": "10.1016/j.actamat.2021.117464"
      }
    ],
    "tags": [
      "additive-manufacturing",
      "porosity",
      "fatigue-initiation",
      "process-structure-property",
      "machine-learning-ready"
    ],
    "fatigue_initiation_relevance": "High",
    "notes": "Micro-CT in this record is tied mainly to tensile/fracture-location prediction (Paper 3); HCF study (Paper 1) contains SEM fractography and roughness data.",
    "source_file": "repository_sweep.json"
  },
  {
    "id": "dct-in718-twin-boundary-crack-jimenez-2019",
    "title": "Forged IN718 HCF crack initiation at coherent twin boundaries and short-crack slip transfer, in-situ DCT + PCT at ESRF ID11",
    "material_class": "Ni superalloy",
    "material": "Inconel 718 (forged, polycrystalline)",
    "chemistry": {
      "basis": "nominal",
      "composition": {},
      "notes": "Composition not given in source."
    },
    "processing": {
      "route": "Forged",
      "parameters": "Specimen EDM-cut, gauge length 1 mm, cross-section 0.36 mm2 (~600 um side), rotative electropolished to remove surface carbides and sharp corners.",
      "heat_treatment": "Precipitation strengthened (gamma', gamma'') - details not given in source.",
      "surface_condition": "Electropolished"
    },
    "techniques": [
      "DCT",
      "Phase-contrast CT",
      "Synchrotron CT"
    ],
    "acquisition": {
      "facility": "ESRF ID11 (Nanox in-situ fatigue rig)",
      "voxel_size_um": null,
      "volume_dimensions": "Three DCT scans covering 600 um height; ~80% of sample volume indexed",
      "in_situ": true,
      "notes": "PCT every 20,000 cycles until fracture."
    },
    "microstructure": {
      "features_resolved": [
        "grains",
        "orientations",
        "twins",
        "cracks"
      ],
      "grain_size_um": "100 (average)",
      "texture": "random (equiaxed)",
      "phases": "gamma + gamma'/gamma'' + carbides (~2 um) + delta"
    },
    "defects": {
      "types": [
        "cracks",
        "inclusions"
      ],
      "statistics": "Carbides avg ~2 um"
    },
    "mechanical_properties": {
      "yield_strength_MPa": null,
      "uts_MPa": null,
      "elongation_pct": null,
      "hardness": null,
      "modulus_GPa": null,
      "other": "Max stress 700 MPa stated as ~2/3 of yield stress."
    },
    "fatigue": {
      "tested": true,
      "test_type": "HCF",
      "loading": "Constant strain amplitude giving sigma_max = 700 MPa, R = 0.1, 25 Hz",
      "results": "3 surface cracks nucleated before 40,000 cycles; two merged; fracture after 108,000 cycles.",
      "crack_initiation": "Cracks nucleated along the longest coherent twin boundaries at the surface that were well oriented for slip and had large elastic incompatibility; short-crack paths followed easy slip-transfer paths across grain boundaries. Initiation sites located in the 3D DCT map.",
      "initiation_tracked_in_3d": true
    },
    "data_availability": {
      "status": "Paper only (figures)",
      "repository": "",
      "url": "",
      "doi": "",
      "size": "",
      "format": "",
      "license": ""
    },
    "references": [
      {
        "citation": "M. Jimenez, W. Ludwig, D. Gonzalez, J.M. Molina-Aldareguia, The role of slip transfer at grain boundaries in the propagation of microstructurally short fatigue cracks in Ni-based superalloys, Scripta Materialia (2019)",
        "doi": "10.1016/j.scriptamat.2018.11.008",
        "url": "https://arxiv.org/abs/1811.10540"
      }
    ],
    "tags": [
      "fatigue-initiation",
      "twin-boundary",
      "grain-scale",
      "in-situ",
      "DCT",
      "short-crack"
    ],
    "fatigue_initiation_relevance": "High",
    "notes": "",
    "source_file": "diffraction_3d.json"
  },
  {
    "chemistry": null,
    "processing": {
      "route": "Wrought (unverified)",
      "parameters": "",
      "heat_treatment": "",
      "surface_condition": ""
    },
    "techniques": [
      "3D EBSD",
      "Serial sectioning",
      "HEDM/3DXRD"
    ],
    "acquisition": {
      "facility": "UCSB TriBeam (post-test) + synchrotron HEDM (facility not stated in abstract)",
      "voxel_size_um": null,
      "volume_dimensions": "",
      "in_situ": true,
      "notes": "HEDM gives time-resolved grain-scale strain/orientation during cycling; post-test TriBeam reconstruction meshed directly into CPFE model."
    },
    "microstructure": {
      "features_resolved": [
        "grains",
        "orientations",
        "twins"
      ],
      "grain_size_um": "",
      "texture": "",
      "phases": "FCC"
    },
    "defects": {
      "types": [],
      "statistics": ""
    },
    "mechanical_properties": {
      "yield_strength_MPa": null,
      "uts_MPa": null,
      "elongation_pct": null,
      "hardness": null,
      "modulus_GPa": null,
      "other": ""
    },
    "fatigue": {
      "tested": true,
      "test_type": "LCF (cyclic loading, details unverified)",
      "loading": "Cyclic loading in situ during HEDM (details not in abstract)",
      "results": "CPFE identifies intragranular regions of slip accumulation and their proximity to microstructural features",
      "crack_initiation": "Focus on irreversible slip as precursor to fatigue crack initiation; relation of slip-accumulation regions to grain neighborhood",
      "initiation_tracked_in_3d": false
    },
    "tags": [
      "grain-scale",
      "crystal-plasticity",
      "multimodal",
      "cyclic-loading"
    ],
    "notes": "Conference abstract only (TMS 2026); no journal paper or dataset located yet - watch for publication.",
    "id": "ebsd-in718-cyclic-tribeam-hedm-schulte",
    "title": "Cyclically loaded IN718: post-test TriBeam tomography + HEDM + CPFE slip-accumulation study (conference abstract)",
    "material_class": "Ni superalloy",
    "material": "Inconel 718 (polycrystalline)",
    "data_availability": {
      "status": "Paper only (figures)",
      "repository": null,
      "url": "https://www.programmaster.org/PM/PM.nsf/ApprovedAbstracts/FEA1F5484AA80C2785258CBA0074EC59",
      "doi": null,
      "size": null,
      "format": null,
      "license": null
    },
    "references": [
      {
        "citation": "Schulte J., Shadle D., Nygren K., Miller M., Pollock T., Beyerlein I., Insights Into the Evolution of Slip in Cyclically Loaded IN718 Using Crystal Plasticity Finite Element, High Energy X-Ray Diffraction Microscopy and TriBeam Tomography, TMS 2026 Annual Meeting abstract",
        "doi": null,
        "url": "https://www.programmaster.org/PM/PM.nsf/ApprovedAbstracts/FEA1F5484AA80C2785258CBA0074EC59"
      }
    ],
    "fatigue_initiation_relevance": "Medium",
    "source_file": "ebsd_3d.json"
  },
  {
    "chemistry": {
      "basis": "wt%",
      "composition": {
        "Al": 0.56,
        "Fe": 17.31,
        "Co": 0.14,
        "Cr": 17.97,
        "Nb": 5.4,
        "Ti": 1.0,
        "C": 0.023,
        "N": 0.0062,
        "Ni": "bal."
      },
      "notes": "Nominal composition as listed in Stinville et al. Sci. Data 2022 (Ta listed without value)."
    },
    "processing": {
      "route": "Wrought",
      "parameters": "Wrought IN718 bar/plate (details per paper); flat dogbone specimen, gauge 1 x 3 mm^2",
      "heat_treatment": "Solution 1050 °C / 30 min, water quench; aging 720 °C / 8 h + 620 °C / 8 h (gamma' + gamma'')",
      "surface_condition": "Polished; gold nanoparticle speckle (~60 nm) for HR-DIC"
    },
    "techniques": [
      "3D EBSD",
      "Serial sectioning"
    ],
    "acquisition": {
      "facility": "UCSB TriBeam (femtosecond-laser serial sectioning in FIB-SEM), EDAX/OIM detector; HR-DIC in ThermoFisher Versa3D SEM",
      "voxel_size_um": 1.0,
      "volume_dimensions": "~0.5 mm^3; 526 serial slices of 1 µm, 1 µm EBSD step (cubic voxels)",
      "in_situ": true,
      "notes": "In-situ SEM tension with HR-DIC (33.45 nm pixel; Heaviside-DIC, step 100 nm) at 4 strain levels on ~1x1 mm^2 regions; surface EBSD 0.7 µm step; DREAM.3D reconstruction (5° tolerance); twin-related parent IDs tracked; XtalMesh (~19.9 M tets) and Simmetrix (~16.7 M tets) FE meshes supplied."
    },
    "microstructure": {
      "features_resolved": [
        "grains",
        "orientations",
        "twins"
      ],
      "grain_size_um": "distribution centered at ~62 µm",
      "texture": "nearly random",
      "phases": "FCC gamma (gamma'/gamma'' not resolved by EBSD)"
    },
    "defects": {
      "types": [],
      "statistics": ""
    },
    "mechanical_properties": {
      "yield_strength_MPa": null,
      "uts_MPa": null,
      "elongation_pct": null,
      "hardness": null,
      "modulus_GPa": null,
      "other": "Monotonic tension interrupted at 0.17, 0.32, 0.61, 1.26% macroscopic plastic strain (paper Table 1 lists total strains 0.69-1.83%)."
    },
    "fatigue": {
      "tested": false,
      "test_type": "",
      "loading": "Monotonic tension only (no cyclic loading in this dataset)",
      "results": "",
      "crack_initiation": "Not fatigue-tested, but companion analyses (Charpagne et al. 2021; Hestroffer et al. 2023) used this 3D volume + HR-DIC: >500 slip bands analysed; >50% emanate from triple junction lines and the most intense, longest bands lie near/parallel to specific annealing twin boundaries - argued to be the critical fatigue crack nucleation configurations in IN718.",
      "initiation_tracked_in_3d": false
    },
    "tags": [
      "grain-scale",
      "twins",
      "slip-localization",
      "HR-DIC",
      "crystal-plasticity-ready",
      "meshed",
      "machine-learning-ready",
      "in-situ",
      "3D-EBSD",
      "twin-boundaries"
    ],
    "notes": "Best publicly available 3D EBSD + strain-field benchmark for twin/triple-junction slip localization in a Ni superalloy; FE meshes ready for CPFE/FIP studies. Dryad landing page did not show a license itself; CC BY 4.0 stated in the Sci. Data paper.",
    "id": "ebsd-in718-stinville-tribeam-multimodal",
    "title": "Multi-modal IN718 dataset: TriBeam 3D EBSD (526 slices, 1 µm voxels) + HR-DIC slip localization fields",
    "material_class": "Ni superalloy",
    "material": "Inconel 718 (wrought, precipitation hardened)",
    "data_availability": {
      "status": "Public download",
      "repository": "Dryad (also BisQue)",
      "url": "https://datadryad.org/stash/dataset/doi:10.5061/dryad.83bk3j9sj",
      "doi": "10.5061/dryad.83bk3j9sj",
      "size": "~55 GB on Dryad (raw .up2 patterns ~1.7 TB total, only 2 slices included)",
      "format": ".h5 / .dream3d / .xdmf volumes; EMsoft .h5 and .up2 patterns; .ang/.osc surface EBSD; 16/32-bit TIFF SEM and HR-DIC maps; .inp/.vtk/APDL meshes",
      "license": "CC BY 4.0 (per Sci. Data article)"
    },
    "references": [
      {
        "citation": "Stinville J.C., Hestroffer J.M., Charpagne M.A., Polonsky A.T., Echlin M.P., Torbet C.J., Valle V., Nygren K.E., Miller M.P., Klaas O., Loghin A., Beyerlein I.J., Pollock T.M., Multi-modal dataset of a polycrystalline metallic material: 3D microstructure and deformation fields, Scientific Data 9:460 (2022)",
        "doi": "10.1038/s41597-022-01525-w",
        "url": "https://pmc.ncbi.nlm.nih.gov/articles/PMC9343453"
      },
      {
        "citation": "Charpagne M.-A., Hestroffer J., Polonsky A., Echlin M.P., Texier D., Valle V., Beyerlein I.J., Pollock T.M., Stinville J.-C., Slip localization in Inconel 718: A three-dimensional and statistical perspective, Acta Materialia 215 (2021) 117037",
        "doi": "10.1016/j.actamat.2021.117037",
        "url": "https://labs.materials.ucsb.edu/pollock/tresa/node/2106"
      },
      {
        "citation": "Hestroffer J.M., Stinville J.-C., Charpagne M.-A., Miller M.P., Pollock T.M., Beyerlein I.J., Slip localization behavior at triple junctions in nickel-base superalloys, Acta Materialia 249 (2023) 118801",
        "doi": "10.1016/j.actamat.2023.118801",
        "url": null
      },
      {
        "citation": "Stinville J.C., Hestroffer J.M., Charpagne M.A., Polonsky A.T., Echlin M.P., Torbet C.J., Valle V., Nygren K.E., Miller M.P., Klaas O., Loghin A., Beyerlein I.J., Pollock T.M., Multi-modal dataset of a polycrystalline metallic material: 3D microstructure and deformation fields, Scientific Data 9 (2022)",
        "doi": "10.1038/s41597-022-01525-w"
      }
    ],
    "fatigue_initiation_relevance": "High",
    "source_file": "ebsd_3d.json",
    "merged_from": [
      "repo-dryad-in718-tribeam-3debsd-hrdic"
    ]
  },
  {
    "id": "hedm-am-in718-crack-closure-ravi-2021",
    "title": "AM IN718 naturally occurring small fatigue crack: crack closure resolved grain-by-grain with in-situ HEDM",
    "material_class": "Ni superalloy",
    "material": "Inconel 718, additively manufactured",
    "chemistry": {
      "basis": "nominal",
      "composition": {},
      "notes": ""
    },
    "processing": {
      "route": "Additive manufacturing (process not verified)",
      "parameters": "",
      "heat_treatment": "",
      "surface_condition": ""
    },
    "techniques": [
      "HEDM/3DXRD",
      "Synchrotron CT"
    ],
    "acquisition": {
      "facility": "Advanced Photon Source (beamline unverified)",
      "voxel_size_um": null,
      "volume_dimensions": "",
      "in_situ": true,
      "notes": ""
    },
    "microstructure": {
      "features_resolved": [
        "grains",
        "orientations",
        "cracks"
      ],
      "grain_size_um": "",
      "texture": "",
      "phases": ""
    },
    "defects": {
      "types": [
        "cracks"
      ],
      "statistics": ""
    },
    "mechanical_properties": {
      "yield_strength_MPa": null,
      "uts_MPa": null,
      "elongation_pct": null,
      "hardness": null,
      "modulus_GPa": null,
      "other": ""
    },
    "fatigue": {
      "tested": true,
      "test_type": "crack growth",
      "loading": "In-situ cyclic loading, scans through load cycle",
      "results": "Crack closure spatially heterogeneous; governed by local stress state (compression-to-tension reversal) of 12 crack-tip grains; Mode I normal stress correlated with earlier opening; diffraction spot spreading quantified lattice distortion.",
      "crack_initiation": "Naturally occurring tortuous 3D microstructurally small crack.",
      "initiation_tracked_in_3d": true
    },
    "data_availability": {
      "status": "Paper only (figures)",
      "repository": "",
      "url": "",
      "doi": "",
      "size": "",
      "format": "",
      "license": ""
    },
    "references": [
      {
        "citation": "P. Ravi, D. Naragani, P. Kenesei, J.-S. Park, M.D. Sangid, Direct observations and characterization of crack closure during microstructurally small fatigue crack growth via in-situ high-energy X-ray characterization, Acta Materialia 205 (2021) 116564",
        "doi": "10.1016/j.actamat.2020.116564",
        "url": "https://www.osti.gov/biblio/1777368"
      }
    ],
    "tags": [
      "short-crack",
      "additive-manufacturing",
      "HEDM",
      "crack-closure",
      "in-situ"
    ],
    "fatigue_initiation_relevance": "Medium",
    "notes": "",
    "source_file": "diffraction_3d.json"
  },
  {
    "id": "hedm-am-in718-crack-initiation-prithivirajan-2021",
    "title": "AM IN718: crack-initiation site from in-situ HEDM/tomography compared one-to-one with CPFE predictions",
    "material_class": "Ni superalloy",
    "material": "Inconel 718, additively manufactured",
    "chemistry": {
      "basis": "nominal",
      "composition": {},
      "notes": ""
    },
    "processing": {
      "route": "Additive manufacturing (L-PBF, unverified)",
      "parameters": "",
      "heat_treatment": "",
      "surface_condition": ""
    },
    "techniques": [
      "HEDM/3DXRD",
      "Synchrotron CT"
    ],
    "acquisition": {
      "facility": "High-energy synchrotron (APS, unverified)",
      "voxel_size_um": null,
      "volume_dimensions": "",
      "in_situ": true,
      "notes": ""
    },
    "microstructure": {
      "features_resolved": [
        "grains",
        "orientations",
        "twins",
        "cracks"
      ],
      "grain_size_um": "",
      "texture": "",
      "phases": ""
    },
    "defects": {
      "types": [
        "cracks"
      ],
      "statistics": ""
    },
    "mechanical_properties": {
      "yield_strength_MPa": null,
      "uts_MPa": null,
      "elongation_pct": null,
      "hardness": null,
      "modulus_GPa": null,
      "other": ""
    },
    "fatigue": {
      "tested": true,
      "test_type": "in-situ",
      "loading": "In-situ cyclic loading (details in paper)",
