Repository: danishabbir/MMD

# Material Microstructure Dataset (MMD)

A curated catalog of **3D microstructure and defect reconstructions of structural materials**
(X-ray CT, micro-CT, synchrotron CT, diffraction contrast tomography, HEDM/3DXRD, 3D EBSD and
serial sectioning). Each record links the 3D data to the material's **chemistry**, **processing
parameters**, **mechanical properties** and, where measured, **fatigue behaviour and fatigue crack
initiation sites**.

The catalog comes with a static web gallery for browsing, filtering and inspecting the records.

File: data/mmd.json (part 6 of 9)
[
      "results": "CPFE failure metrics (plastic strain accumulation, plastic strain energy density) extreme values matched observed crack-initiation location one-to-one for models with statistical twin instantiations.",
      "crack_initiation": "Experimentally observed microstructure-sensitive crack initiation site located in 3D and compared to simulation; twins important.",
      "initiation_tracked_in_3d": true
    },
    "data_availability": {
      "status": "Paper only (figures)",
      "repository": "",
      "url": "",
      "doi": "",
      "size": "",
      "format": "",
      "license": ""
    },
    "references": [
      {
        "citation": "V. Prithivirajan, P. Ravi, D. Naragani, M.D. Sangid, Direct comparison of microstructure-sensitive fatigue crack initiation via crystal plasticity simulations and in situ high-energy X-ray experiments, Materials & Design 197 (2021) 109216",
        "doi": "10.1016/j.matdes.2020.109216",
        "url": "https://doi.org/10.1016/j.matdes.2020.109216"
      }
    ],
    "tags": [
      "fatigue-initiation",
      "additive-manufacturing",
      "HEDM",
      "twin-boundary",
      "crystal-plasticity"
    ],
    "fatigue_initiation_relevance": "High",
    "notes": "Open access (Elsevier). Possibly same experimental campaign as Ravi et al. 2021 (unverified).",
    "source_file": "diffraction_3d.json"
  },
  {
    "id": "hedm-lshr-fib-notch-small-crack-afrl-menasche",
    "title": "AFRL LSHR 4D microstructurally small crack growth from FIB notch: NF/FF-HEDM + micro-CT with U-Net crack segmentation",
    "material_class": "Ni superalloy",
    "material": "LSHR (low solvus, high refractory) Ni-base superalloy",
    "chemistry": {
      "basis": "nominal",
      "composition": {},
      "notes": ""
    },
    "processing": {
      "route": "Powder metallurgy (LSHR; unverified for this specimen)",
      "parameters": "",
      "heat_treatment": "",
      "surface_condition": "FIB notch 80 um long x 40 um deep"
    },
    "techniques": [
      "HEDM/3DXRD",
      "Micro-CT",
      "Synchrotron CT"
    ],
    "acquisition": {
      "facility": "Advanced Photon Source 1-ID (unverified)",
      "voxel_size_um": null,
      "volume_dimensions": "Specimen cross-section 1 mm x 1 mm",
      "in_situ": true,
      "notes": "Micro-CT at cycle counts up to 9500 segmented with U-Net CNN; NF- and FF-HEDM co-registered with CT in common 3D frame."
    },
    "microstructure": {
      "features_resolved": [
        "grains",
        "orientations",
        "cracks"
      ],
      "grain_size_um": "",
      "texture": "",
      "phases": ""
    },
    "defects": {
      "types": [
        "cracks"
      ],
      "statistics": ""
    },
    "mechanical_properties": {
      "yield_strength_MPa": null,
      "uts_MPa": null,
      "elongation_pct": null,
      "hardness": null,
      "modulus_GPa": null,
      "other": ""
    },
    "fatigue": {
      "tested": true,
      "test_type": "in-situ",
      "loading": "Stress controlled, R = 0.05, sigma_max = 1000 MPa, room temperature",
      "results": "Crack initiated from notch after ~3000 cycles; tracked to 9500 cycles. Initial correlation of faster growth on {111}, not generalizable; sub-grain deformation domains from NF-HEDM reorientation; CPFE model validated.",
      "crack_initiation": "From FIB notch; sub-grain crack path, crack plane crystallography and local growth rate mapped in 3D.",
      "initiation_tracked_in_3d": true
    },
    "data_availability": {
      "status": "Paper only (figures)",
      "repository": "",
      "url": "",
      "doi": "",
      "size": "",
      "format": "",
      "license": ""
    },
    "references": [
      {
        "citation": "D.B. Menasche, P.A. Shade, P. Kenesei, J.-S. Park, W.D. Musinski, Four-dimensional microstructurally small fatigue crack growth in cyclically loaded nickel superalloy specimen, International Journal of Fatigue (2023) 107920",
        "doi": "10.1016/j.ijfatigue.2023.107920",
        "url": ""
      },
      {
        "citation": "D.B. Menasche, P.A. Shade, S. Safriet, P. Kenesei, J.-S. Park, W.D. Musinski, Deep learning approaches to semantic segmentation of fatigue cracking within cyclically loaded nickel superalloy, Computational Materials Science 198 (2021) 110683",
        "doi": "10.1016/j.commatsci.2021.110683",
        "url": ""
      },
      {
        "citation": "W. Musinski, D. Menasche, P. Shade, Examining sub-grain driving forces for small crack growth, ICF15 extended abstract (2023)",
        "doi": "",
        "url": "https://icf15.gatech.edu/wp-content/uploads/wpforms/15-49a16528d8ee19b9952d40c7c036ea38/ICF15_Ext-Abs_Musinski-98418180441d64db64ec48ac64c924dd.pdf"
      }
    ],
    "tags": [
      "short-crack",
      "HEDM",
      "in-situ",
      "machine-learning-ready",
      "grain-scale",
      "AFRL"
    ],
    "fatigue_initiation_relevance": "High",
    "notes": "Experimental details from ICF15 extended abstract; that the IJF 2023 and CMS 2021 papers describe the same specimen is likely but (unverified).",
    "source_file": "diffraction_3d.json"
  },
  {
    "id": "hedm-dct-dfxm-lshr-twin-boundary-gustafson-2020",
    "title": "Multi-scale X-ray (NF/FF-HEDM, DCT, DFXM) quantification of stress gradients at a twin boundary in cyclically loaded LSHR",
    "material_class": "Ni superalloy",
    "material": "LSHR (low solvus, high refractory) powder-metallurgy Ni-base superalloy",
    "chemistry": {
      "basis": "nominal",
      "composition": {},
      "notes": "13-element alloy; composition not tabulated in extracted text."
    },
    "processing": {
      "route": "Powder metallurgy + isothermal forging",
      "parameters": "mm-sized EDM specimen; afterwards a column (radius 50 um, height 200 um) extracted by FIB around the grain of interest for ESRF measurements.",
      "heat_treatment": "Supersolvus 1 h at 1171 C; aged 855 C/4 h + 775 C/8 h; air cooled.",
      "surface_condition": ""
    },
    "techniques": [
      "HEDM/3DXRD",
      "DCT",
      "DFXM"
    ],
    "acquisition": {
      "facility": "CHESS F2 (NF/FF-HEDM, 61.332 keV, RAMS2 load frame) + ESRF ID06 (DCT 1.24 um pixel; DFXM 33 keV)",
      "voxel_size_um": 2.0,
      "volume_dimensions": "",
      "in_situ": true,
      "notes": "NF-HEDM 2 um voxel spacing, <0.1 deg angular resolution; FF-HEDM orientation +/-0.01 deg, strain +/-1e-4; DFXM voxel 94 nm x 300 nm x 1 um, orientation 0.0057 deg, strain 1e-4."
    },
    "microstructure": {
      "features_resolved": [
        "grains",
        "orientations",
        "twins"
      ],
      "grain_size_um": "~65 (average)",
      "texture": "little to no texture",
      "phases": "gamma + gamma'"
    },
    "defects": {
      "types": [],
      "statistics": ""
    },
    "mechanical_properties": {
      "yield_strength_MPa": null,
      "uts_MPa": null,
      "elongation_pct": null,
      "hardness": null,
      "modulus_GPa": null,
      "other": ""
    },
    "fatigue": {
      "tested": true,
      "test_type": "LCF",
      "loading": "Pre-strained to 1% then displacement-controlled cycling at RT for 1000 cycles; data at cycles 1, 10, 1000.",
      "results": "Residual stress gradient ~400 MPa over 30 um on (220) planes near a coherent twin boundary; CP-FFT reproduced gradient only when twin included.",
      "crack_initiation": "Pre-initiation study: identified via HEDM a grain with strong plastic localization adjacent to a coherent twin boundary (precursor to fatigue crack initiation); no crack observed.",
      "initiation_tracked_in_3d": false
    },
    "data_availability": {
      "status": "On request",
      "repository": "",
      "url": "",
      "doi": "",
      "size": "",
      "format": "",
      "license": ""
    },
    "references": [
      {
        "citation": "S. Gustafson, W. Ludwig, P. Shade, D. Naragani, D. Pagan, P. Cook, C. Yildirim, C. Detlefs, M.D. Sangid, Quantifying microscale drivers for fatigue failure via coupled synchrotron X-ray characterization and simulations, Nature Communications 11 (2020) 3189",
        "doi": "10.1038/s41467-020-16894-2",
        "url": "https://pmc.ncbi.nlm.nih.gov/articles/PMC7314802"
      },
      {
        "citation": "CHESS science highlight: X-rays quantify stress gradients at twin boundaries",
        "doi": "",
        "url": "https://www.chess.cornell.edu/node/1300"
      }
    ],
    "tags": [
      "twin-boundary",
      "grain-scale",
      "in-situ",
      "HEDM",
      "DFXM",
      "DCT",
      "fatigue-initiation"
    ],
    "fatigue_initiation_relevance": "High",
    "notes": "Data availability statement: 'available upon reasonable request to the corresponding author'. HEXRD software at https://github.com/HEXRD.",
    "source_file": "diffraction_3d.json"
  },
  {
    "id": "hedm-lshr-hedm-serial-sectioning-sparks-2024",
    "title": "LSHR Ni superalloy HEDM volume with multi-modal serial-sectioning (EBSD, profilometry) ground truth",
    "material_class": "Ni superalloy",
    "material": "LSHR (undeformed)",
    "chemistry": {
      "basis": "nominal",
      "composition": {},
      "notes": ""
    },
    "processing": {
      "route": "Powder metallurgy (unverified for this specimen)",
      "parameters": "",
      "heat_treatment": "",
      "surface_condition": ""
    },
    "techniques": [
      "HEDM/3DXRD",
      "Serial sectioning",
      "3D EBSD"
    ],
    "acquisition": {
      "facility": "APS (HEDM; beamline unverified) + AFRL serial sectioning",
      "voxel_size_um": null,
      "volume_dimensions": "Full HEDM-interrogated volume",
      "in_situ": false,
      "notes": "Custom data fusion aligning surface modalities with HEDM; quantifies HEDM misses of small grains/twins."
    },
    "microstructure": {
      "features_resolved": [
        "grains",
        "orientations",
        "twins"
      ],
      "grain_size_um": "",
      "texture": "",
      "phases": "gamma/gamma'"
    },
    "defects": {
      "types": [],
      "statistics": ""
    },
    "mechanical_properties": {
      "yield_strength_MPa": null,
      "uts_MPa": null,
      "elongation_pct": null,
      "hardness": null,
      "modulus_GPa": null,
      "other": ""
    },
    "fatigue": {
      "tested": false,
      "test_type": "",
      "loading": "",
      "results": "",
      "crack_initiation": "",
      "initiation_tracked_in_3d": false
    },
    "data_availability": {
      "status": "Public download",
      "repository": "Materials Data Facility",
      "url": "https://doi.org/10.18126/4y0p-v604",
      "doi": "10.18126/4y0p-v604",
      "size": "",
      "format": "Raw and processed HEDM and serial-sectioning data",
      "license": "CC-BY 4.0"
    },
    "references": [
      {
        "citation": "G. Sparks, S. Mason, M.G. Chapman, J.-S. Park, H. Sharma, P. Kenesei, S.R. Niezgoda, M.J. Mills, M.D. Uchic, P.A. Shade, M. Obstalecki, Data set for '3D Reconstruction of a High-Energy Diffraction Microscopy Sample Using Multi-Modal Serial Sectioning with High-Precision EBSD and Surface Profilometry' (MDF, 2024)",
        "doi": "10.18126/4y0p-v604",
        "url": "https://doi.org/10.18126/4y0p-v604"
      },
      {
        "citation": "Sparks G., Mason S.A., Chapman M.G., Park J.-S., Sharma H., Kenesei P., Niezgoda S.R., Mills M.J., Uchic M.D., Shade P.A., Obstalecki M., 3D Reconstruction of a High-Energy Diffraction Microscopy Sample Using Multi-modal Serial Sectioning with High-Precision EBSD and Surface Profilometry, IMMI 13 (2024) 773-803",
        "doi": "10.1007/s40192-024-00370-6",
        "url": "https://acdc.alcf.anl.gov/mdf/detail/8f586539-f397-4af1-9c52-3c2e0da796c8-1.0/"
      },
      {
        "citation": "Sparks G., Mason S., Chapman M.G., Park J.-S., Sharma H., Kenesei P., Niezgoda S.R., Mills M.J., Uchic M.D., Shade P.A., Obstalecki M., 3D Reconstruction of a High-Energy Diffraction Microscopy Sample Using Multi-modal Serial Sectioning with High-Precision EBSD and Surface Profilometry, IMMI (2024)",
        "doi": "10.1007/s40192-024-00370-6"
      }
    ],
    "tags": [
      "HEDM",
      "benchmark",
      "AFRL",
      "machine-learning-ready",
      "twins",
      "multimodal",
      "HEDM-validation",
      "grain-scale",
      "multi-modal",
      "validation"
    ],
    "fatigue_initiation_relevance": "Low",
    "notes": "Useful for assessing HEDM fidelity on twinned superalloy microstructures (same alloy family as AFRL LSHR fatigue studies).",
    "source_file": "diffraction_3d.json",
    "merged_from": [
      "ebsd-lshr-hedm-serial-sectioning-mdf",
      "repo-mdf-lshr-hedm-multimodal-serial-sectioning"
    ]
  },
  {
    "id": "repo-soton-sx-superalloy-md2-pores-carbides-xct",
    "title": "SX superalloy MD2: XCT of pores and carbides, SEM-DIC strain accumulation and fatigue crack initiation (Southampton dataset)",
    "material_class": "Ni superalloy",
    "material": "MD2 single-crystal Ni-based superalloy",
    "chemistry": {
      "basis": "nominal",
      "composition": {},
      "notes": ""
    },
    "processing": {
      "route": "Cast (single crystal)",
      "parameters": "",
      "heat_treatment": "",
      "surface_condition": ""
    },
    "techniques": [
      "X-ray CT",
      "Micro-CT"
    ],
    "acquisition": {
      "facility": "Southampton mu-VIS X-ray Imaging Centre (instrument/voxel unverified)",
      "voxel_size_um": null,
      "volume_dimensions": "",
      "in_situ": false,
      "notes": "XCT used to evaluate pore and carbide size, morphology and distribution; image-based modelling of stress concentrations."
    },
    "microstructure": {
      "features_resolved": [
        "pores",
        "carbides",
        "slip bands"
      ],
      "grain_size_um": "",
      "texture": "",
      "phases": "gamma/gamma' with carbides"
    },
    "defects": {
      "types": [
        "casting pores",
        "carbides"
      ],
      "statistics": "Size/morphology/distribution from XCT (see paper)."
    },
    "mechanical_properties": {
      "yield_strength_MPa": null,
      "uts_MPa": null,
      "elongation_pct": null,
      "hardness": null,
      "modulus_GPa": null,
      "other": ""
    },
    "fatigue": {
      "tested": true,
      "test_type": "LCF/HCF (room temperature)",
      "loading": "Room-temperature fatigue (details in paper)",
      "results": "See paper.",
      "crack_initiation": "Pores and carbides with complex 3D features are the dominant fatigue crack initiation sites; deformation concentrated in intense slip bands with enhanced strain accumulation around pores (SEM-DIC); image-based modelling predicted hot spots.",
      "initiation_tracked_in_3d": true
    },
    "data_availability": {
      "status": "Public download",
      "repository": "University of Southampton ePrints Soton",
      "url": "https://eprints.soton.ac.uk/419493",
      "doi": "10.5258/SOTON/D0488",
      "size": "",
      "format": "XCT data, tabulated data, modelling files",
      "license": "CC BY (per repository record)"
    },
    "references": [
      {
        "citation": "Jiang R., Bull D.J., Evangelou A., Harte A., Pierron F., Sinclair I., Preuss M., Hu X.T., Reed P.A.S., Strain accumulation and fatigue crack initiation at pores and carbides in a SX superalloy at room temperature, Int. J. Fatigue 114 (2018)",
        "doi": "10.1016/j.ijfatigue.2018.05.003"
      }
    ],
    "tags": [
      "fatigue-initiation",
      "casting-pores",
      "carbides",
      "single-crystal",
      "image-based-modelling"
    ],
    "fatigue_initiation_relevance": "High",
    "notes": "Data file sizes not verified (readme fetch blocked).",
    "source_file": "repository_sweep.json"
  },
  {
    "id": "hedm-ni-superalloy-small-crack-naragani-2019",
    "title": "Micromechanical state ahead of a propagating small fatigue crack in a Ni superalloy (NF/FF-HEDM + absorption CT)",
    "material_class": "Ni superalloy",
    "material": "Ni-base superalloy (designation not verified)",
    "chemistry": {
      "basis": "nominal",
      "composition": {},
      "notes": ""
    },
    "processing": {
      "route": "",
      "parameters": "",
      "heat_treatment": "",
      "surface_condition": ""
    },
    "techniques": [
      "HEDM/3DXRD",
      "Synchrotron CT"
    ],
    "acquisition": {
      "facility": "Advanced Photon Source (beamline not verified; 1-ID likely)",
      "voxel_size_um": null,
      "volume_dimensions": "",
      "in_situ": true,
      "notes": "Initial NF-HEDM grain map; cyclic loading periodically interrupted for FF-HEDM; absorption tomography for 3D crack morphology; reciprocal-space analysis of plasticizing grains."
    },
    "microstructure": {
      "features_resolved": [
        "grains",
        "orientations",
        "cracks"
      ],
      "grain_size_um": "",
      "texture": "",
      "phases": ""
    },
    "defects": {
      "types": [
        "cracks"
      ],
      "statistics": ""
    },
    "mechanical_properties": {
      "yield_strength_MPa": null,
      "uts_MPa": null,
      "elongation_pct": null,
      "hardness": null,
      "modulus_GPa": null,
      "other": ""
    },
    "fatigue": {
      "tested": true,
      "test_type": "crack growth",
      "loading": "In-situ cyclic loading (details in paper)",
      "results": "Most active slip system (max RSS) in a grain aligns with crack growth direction; degree of microplasticity ahead of crack tip helps identify growth direction/rate.",
      "crack_initiation": "Nucleated crack tracked as it propagates through bulk; crack front registered with 3D grain map.",
      "initiation_tracked_in_3d": true
    },
    "data_availability": {
      "status": "Paper only (figures)",
      "repository": "",
      "url": "",
      "doi": "",
      "size": "",
      "format": "",
      "license": ""
    },
    "references": [
      {
        "citation": "D.P. Naragani, P.A. Shade, P. Kenesei, H. Sharma, M.D. Sangid, X-ray characterization of the micromechanical response ahead of a propagating small fatigue crack in a Ni-based superalloy, Acta Materialia 179 (2019) 342-359",
        "doi": "10.1016/j.actamat.2019.08.005",
        "url": "https://www.osti.gov/biblio/1563914"
      }
    ],
    "tags": [
      "short-crack",
      "HEDM",
      "in-situ",
      "grain-scale"
    ],
    "fatigue_initiation_relevance": "High",
    "notes": "",
    "source_file": "diffraction_3d.json"
  },
  {
    "id": "repo-nist-ambench2022-in625-3d-reconstructions",
    "title": "AM Bench 2022 IN625 3D microstructure reconstructions by automated serial sectioning (AMB2018-01 build leg ROI)",
    "material_class": "Ni superalloy",
    "material": "Nickel alloy 625 (L-PBF, AMB2018-01 3D build)",
    "chemistry": {
      "basis": "nominal",
      "composition": {},
      "notes": ""
    },
    "processing": {
      "route": "L-PBF",
      "parameters": "AM Bench 2018 IN625 3D build; ROI includes part of a 2.5 mm leg and baseplate.",
      "heat_treatment": "",
      "surface_condition": ""
    },
    "techniques": [
      "Serial sectioning",
      "3D EBSD"
    ],
    "acquisition": {
      "facility": "AFRL automated serial sectioning",
      "voxel_size_um": 1.0,
      "volume_dimensions": "",
      "in_situ": false,
      "notes": "Aligned EBSD stack at 1 um (orientation analysis, 2 deg) and 2 um; BSE1/BSE2 stacks at 2 um and 0.683 um; optical stacks."
    },
    "microstructure": {
      "features_resolved": [
        "grains",
        "orientations",
        "pores"
      ],
      "grain_size_um": "",
      "texture": "",
      "phases": ""
    },
    "defects": {
      "types": [],
      "statistics": ""
    },
    "mechanical_properties": {
      "yield_strength_MPa": null,
      "uts_MPa": null,
      "elongation_pct": null,
      "hardness": null,
      "modulus_GPa": null,
      "other": ""
    },
    "fatigue": {
      "tested": false,
      "test_type": "",
      "loading": "",
      "results": "",
      "crack_initiation": "",
      "initiation_tracked_in_3d": false
    },
    "data_availability": {
      "status": "Public download",
      "repository": "NIST Public Data Repository (AM Bench)",
      "url": "https://data.nist.gov/od/id/mds2-2765",
      "doi": "10.18434/mds2-2765",
      "size": "~2.1 TB (4632 files)",
      "format": "DREAM.3D (.dream3d) + XDMF",
      "license": "NIST open license"
    },
    "references": [
      {
        "citation": "Schwalbach E.J., Chapman M.G., Shah M.N., Uchic M.D., Levine L.E., Hrabe N., Kafka O., Moser N., AM Bench 2022 IN625 3D Microstructure Reconstructions, NIST 2023",
        "doi": "10.18434/mds2-2765"
      }
    ],
    "tags": [
      "additive-manufacturing",
      "grain-scale",
      "3D-EBSD",
      "benchmark"
    ],
    "fatigue_initiation_relevance": "Low",
    "notes": "",
    "source_file": "repository_sweep.json"
  },
  {
    "id": "repo-nist-in718-contour-passes-rbf-xct",
    "title": "L-PBF IN718 as-built surfaces with 0-2 contour passes: XCT surface/porosity data and rotating beam HCF (NIST)",
    "material_class": "Ni superalloy",
    "material": "Nickel alloy 718 (L-PBF)",
    "chemistry": {
      "basis": "nominal",
      "composition": {},
      "notes": ""
    },
    "processing": {
      "route": "L-PBF",
      "parameters": "Vertical specimens; only the number of contour passes varied (giving three as-built roughness levels) vs. polished reference; build CAD and parameters in dataset.",
      "heat_treatment": "",
      "surface_condition": "As-built (three contour conditions) and polished"
    },
    "techniques": [
      "X-ray CT",
      "Micro-CT"
    ],
    "acquisition": {
      "facility": "Lab XCT (NIST)",
      "voxel_size_um": null,
      "volume_dimensions": "",
      "in_situ": false,
      "notes": "Analysis files labelled '30um' (e.g. *_30um_surf_roughness.csv, *_30um_sv3d.csv) suggest ~30 um effective voxel (unverified)."
    },
    "microstructure": {
      "features_resolved": [
        "pores",
        "surface roughness"
      ],
      "grain_size_um": "",
      "texture": "",
      "phases": ""
    },
    "defects": {
      "types": [
        "surface roughness",
        "gas pores"
      ],
      "statistics": "Per-specimen 3D surface roughness point data and Sv-type 3D surface metrics from XCT."
    },
    "mechanical_properties": {
      "yield_strength_MPa": null,
      "uts_MPa": null,
      "elongation_pct": null,
      "hardness": null,
      "modulus_GPa": null,
      "other": ""
    },
    "fatigue": {
      "tested": true,
      "test_type": "HCF",
      "loading": "Rotating beam (bending) fatigue",
      "results": "Roughness increases as contour passes decrease, but life not trivially related; one contour pass sufficient for peak as-built performance; zero vs two passes not statistically different.",
      "crack_initiation": "Multiple surface initiation points; XCT-measured surface feature depth not strongly associated with failure location (grain orientation suggested as additional factor).",
      "initiation_tracked_in_3d": true
    },
    "data_availability": {
      "status": "Public download",
      "repository": "NIST Public Data Repository",
      "url": "https://data.nist.gov/od/id/mds2-3044",
      "doi": "10.18434/mds2-3044",
      "size": "~48.5 GB (148 files)",
      "format": "XCT image data, CSV, CAD, SEM images",
      "license": "NIST open license"
    },
    "references": [
      {
        "citation": "Kafka O.L., Benzing J., Derimow N., Schumacher P., Koepke L., Beamer C., Godfrey D., Hrabe N., Effects of as-built surface with varying number of contour passes on high-cycle fatigue behavior of additively manufactured nickel alloy 718, Int. J. Fatigue 176 (2023) 107872",
        "doi": "10.1016/j.ijfatigue.2023.107872"
      }
    ],
    "tags": [
      "fatigue-initiation",
      "additive-manufacturing",
      "surface-roughness",
      "as-built-surface"
    ],
    "fatigue_initiation_relevance": "High",
    "notes": "",
    "source_file": "repository_sweep.json"
  },
  {
    "id": "dct-ni-superalloy-fib-notch-messe-2014",
    "title": "Fatigue crack propagation from FIB notch in a Ni superalloy studied with DCT and PCT",
    "material_class": "Ni superalloy",
    "material": "Nickel-base superalloy (designation not given in abstract)",
    "chemistry": {
      "basis": "nominal",
      "composition": {},
      "notes": ""
    },
    "processing": {
      "route": "",
      "parameters": "",
      "heat_treatment": "",
      "surface_condition": "FIB-milled notch"
    },
    "techniques": [
      "DCT",
      "Phase-contrast CT"
    ],
    "acquisition": {
      "facility": "Synchrotron (high-energy X-rays; facility not stated in abstract - ESRF likely, unverified)",
      "voxel_size_um": null,
      "volume_dimensions": "",
      "in_situ": true,
      "notes": ""
    },
    "microstructure": {
      "features_resolved": [
        "grains",
        "orientations",
        "cracks"
      ],
      "grain_size_um": "",
      "texture": "",
      "phases": ""
    },
    "defects": {
      "types": [
        "cracks"
      ],
      "statistics": ""
    },
    "mechanical_properties": {
      "yield_strength_MPa": null,
      "uts_MPa": null,
      "elongation_pct": null,
      "hardness": null,
      "modulus_GPa": null,
      "other": ""
    },
    "fatigue": {
      "tested": true,
      "test_type": "HCF",
      "loading": "Room temperature (details in paper)",
      "results": "Crack evolution and interaction with microstructure tracked in 4D; post-mortem work corroborated tomography.",
      "crack_initiation": "Crack initiated from FIB-milled notch; environment characterised in 3D.",
      "initiation_tracked_in_3d": true
    },
    "data_availability": {
      "status": "Paper only (figures)",
      "repository": "",
      "url": "",
      "doi": "",
      "size": "",
      "format": "",
      "license": ""
    },
    "references": [
      {
        "citation": "O.M.D.M. Messe, J. Lachambre, A. King, J.-Y. Buffiere, C.M.F. Rae, Investigation of fatigue crack propagation in nickel superalloy using diffraction contrast tomography and phase contrast tomography, Advanced Materials Research 891-892 (2014) 923-928",
        "doi": "10.4028/www.scientific.net/amr.891-892.923",
        "url": ""
      }
    ],
    "tags": [
      "DCT",
      "short-crack",
      "in-situ",
      "grain-scale"
    ],
    "fatigue_initiation_relevance": "Medium",
    "notes": "Only abstract-level details verified.",
    "source_file": "diffraction_3d.json"
  },
  {
    "id": "hedm-pm-ni-inclusion-initiation-naragani-2017",
    "title": "Fatigue crack initiation at a seeded non-metallic inclusion in PM Ni superalloy via micro-CT + far-field HEDM",
    "material_class": "Ni superalloy",
    "material": "Powder-metallurgy Ni-base superalloy seeded with a non-metallic inclusion (designation not verified)",
    "chemistry": {
      "basis": "nominal",
      "composition": {},
      "notes": ""
    },
    "processing": {
      "route": "Powder metallurgy",
      "parameters": "Seeded with non-metallic inclusion.",
      "heat_treatment": "",
      "surface_condition": ""
    },
    "techniques": [
      "HEDM/3DXRD",
      "Micro-CT",
      "Synchrotron CT"
    ],
    "acquisition": {
      "facility": "Advanced Photon Source, Argonne (1-ID, unverified)",
      "voxel_size_um": null,
      "volume_dimensions": "",
      "in_situ": true,
      "notes": "Scans at peak and zero applied stress during cyclic loading."
    },
    "microstructure": {
      "features_resolved": [
        "grains",
        "orientations",
        "inclusions",
        "cracks"
      ],
      "grain_size_um": "",
      "texture": "",
      "phases": ""
    },
    "defects": {
      "types": [
        "inclusions",
        "cracks"
      ],
      "statistics": "Single seeded inclusion; morphology and position from micro-CT."
    },
    "mechanical_properties": {
      "yield_strength_MPa": null,
      "uts_MPa": null,
      "elongation_pct": null,
      "hardness": null,
      "modulus_GPa": null,
      "other": ""
    },
    "fatigue": {
      "tested": true,
      "test_type": "in-situ",
      "loading": "In-situ cyclic loading (details in paper)",
      "results": "Grain-averaged lattice strains of grains around the inclusion stabilise within a few cycles; EVP-FFT simulations compared.",
      "crack_initiation": "Crack initiation onset and location at inclusion detected by micro-CT; attributed to stress gradients from inclusion residual stress and local inclusion-matrix bonding.",
      "initiation_tracked_in_3d": true
    },
    "data_availability": {
      "status": "Paper only (figures)",
      "repository": "",
      "url": "",
      "doi": "",
      "size": "",
      "format": "",
      "license": ""
    },
    "references": [
      {
        "citation": "D. Naragani, M.D. Sangid, P.A. Shade, J.C. Schuren, H. Sharma, J.-S. Park, P. Kenesei, J.V. Bernier, T.J. Turner, I. Parr, Investigation of fatigue crack initiation from a non-metallic inclusion via high energy x-ray diffraction microscopy, Acta Materialia 137 (2017) 71-84",
        "doi": "10.1016/j.actamat.2017.07.027",
        "url": "https://www.osti.gov/biblio/1392597"
      }
    ],
    "tags": [
      "fatigue-initiation",
      "inclusion",
      "HEDM",
      "in-situ",
      "grain-scale"
    ],
    "fatigue_initiation_relevance": "High",
    "notes": "",
    "source_file": "diffraction_3d.json"
  },
  {
    "id": "conv-ni-superalloy-casting-voids-tensile-zenodo",
    "title": "Casting voids in a 2nd-generation Ni superalloy before/after tensile deformation (Xradia Versa 520 XCT, Zenodo)",
    "material_class": "Ni superalloy",
    "material": "Second-generation Ni-base superalloy, as-cast",
    "chemistry": {
      "basis": "nominal",
      "composition": {},
      "notes": "Grade not verified"
    },
    "processing": {
      "route": "Cast",
      "parameters": "Notched tensile samples",
      "heat_treatment": null,
      "surface_condition": null
    },
    "techniques": [
      "X-ray CT"
    ],
    "acquisition": {
      "facility": "Zeiss Xradia Versa 520, Henry Moseley X-ray Imaging Facility (Univ. Manchester)",
      "voxel_size_um": null,
      "volume_dimensions": null,
      "in_situ": false,
      "notes": "Pre- and post-deformation scans"
    },
    "microstructure": {
      "features_resolved": [
        "pores"
      ],
      "grain_size_um": "",
      "texture": "",
      "phases": ""
    },
    "defects": {
      "types": [
        "interdendritic casting voids"
      ],
      "statistics": "Void fraction 0.15 (+/-0.001) vol% as-cast, 0.21 vol% after tensile deformation"
    },
    "mechanical_properties": {
      "yield_strength_MPa": null,
      "uts_MPa": null,
      "elongation_pct": null,
      "hardness": null,
      "modulus_GPa": null,
      "other": "Room temperature tensile; crystal plasticity triaxiality study"
    },
    "fatigue": {
      "tested": false,
      "test_type": null,
      "loading": null,
      "results": null,
      "crack_initiation": null,
      "initiation_tracked_in_3d": false
    },
    "data_availability": {
      "status": "Public download",
      "repository": "Zenodo",
      "url": "https://zenodo.org/records/4432446",
      "doi": "10.5281/zenodo.4432446",
      "size": "~4 GB",
      "format": "Zeiss .txm reconstructions + .mat figure data",
      "license": "CC-BY 4.0"
    },
    "references": [
      {
        "citation": "Xu Z., Britton T.B., Guo Y., Casting voids in nickel superalloy and the mechanical behaviour under room temperature tensile deformation, Mater. Sci. Eng. A 806 (2021) 140800",
        "doi": "10.1016/j.msea.2021.140800",
        "url": "http://hdl.handle.net/10044/1/87983"
      }
    ],
    "tags": [
      "public-data",
      "porosity",
      "cast",
      "void-growth"
    ],
    "fatigue_initiation_relevance": "Low",
    "notes": "Tensile, not fatigue; useful pore-population data.",
    "source_file": "conventional_ct.json"
  },
  {
    "chemistry": null,
    "processing": {
      "route": "Forged",
      "parameters": "Turbine-disc Ni-Co alloy, gamma' strengthened",
      "heat_treatment": "",
      "surface_condition": "Flat observation face; 60 µm FIB notch introduced as crack starter"
    },
    "techniques": [
      "3D EBSD",
      "Serial sectioning"
    ],
    "acquisition": {
      "facility": "NIMS Xe plasma FIB-SEM with CMOS EBSD detector",
      "voxel_size_um": 0.1,
      "volume_dimensions": "~200 x 80 x 70 µm; 1000 SIM images at 100 nm slices, EBSD every 5 slices (0.5 µm)",
      "in_situ": false,
      "notes": "Crack segmented from ion-induced SE images; crack-face normals combined with stacked Euler maps (misalignment <2°); KAM maps."
    },
    "microstructure": {
      "features_resolved": [
        "grains",
        "orientations",
        "twins",
        "cracks"
      ],
      "grain_size_um": "Fine-grained (crack ~100-200 µm spans many grains)",
      "texture": "",
      "phases": "gamma + gamma'"
    },
    "defects": {
      "types": [
        "cracks"
      ],
      "statistics": "Crack length 150 µm at stop; ~15 MPa√m ΔK region"
    },
    "mechanical_properties": {
      "yield_strength_MPa": 1165,
      "uts_MPa": 1615,
      "elongation_pct": null,
      "hardness": null,
      "modulus_GPa": null,
      "other": "Room temperature"
    },
    "fatigue": {
      "tested": true,
      "test_type": "crack growth",
      "loading": "Fully reversed (R=-1) tension-compression axial, servo-hydraulic, RT; specimen ~4.5 mm wide x 3 mm thick",
      "results": "Small-crack growth in Paris (Stage II) regime; test stopped at 150 µm crack length",
      "crack_initiation": "Crack started from FIB notch; most of the 3D crack surface lies close to {111} slip planes even in Stage II, with some {100} facets - local Mode II (shear) growth dominates",
      "initiation_tracked_in_3d": true
    },
    "tags": [
      "fatigue-crack",
      "plasma-FIB",
      "small-crack",
      "crystallography",
      "grain-scale"
    ],
    "notes": "Raw 3D EBSD volume not released; only manuscript + video.",
    "id": "ebsd-tmw4m3-pfib-fatigue-crack-nishikawa",
    "title": "Ni-Co superalloy TMW-4M3: PFIB-SEM 3D EBSD of an entire microstructurally small fatigue crack",
    "material_class": "Ni superalloy",
    "material": "TMW-4M3 forged Ni-Co-based disk superalloy",
    "data_availability": {
      "status": "Partially public",
      "repository": "NIMS Materials Data Repository (MDR)",
      "url": "https://mdr.nims.go.jp/datasets/a89c8169-b6e5-49fa-bfb7-d66d9b237680",
      "doi": "10.48505/nims.4288",
      "size": "42.4 MB (accepted manuscript + 3D crack video; no raw volume)",
      "format": "PDF, MOV",
      "license": "CC BY-NC-ND 4.0"
    },
    "references": [
      {
        "citation": "Nishikawa H., Furuya Y., Osada T., Kawagishi K., Hara T., Three-dimensional high-resolution crystallographic observation of the entire volume of microstructurally small fatigue cracks in Ni-Co based superalloy, Scripta Materialia 222 (2022) 115026",
        "doi": "10.1016/j.scriptamat.2022.115026",
        "url": "https://mdr.nims.go.jp/datasets/a89c8169-b6e5-49fa-bfb7-d66d9b237680"
      }
    ],
    "fatigue_initiation_relevance": "High",
    "source_file": "ebsd_3d.json"
  },
  {
    "id": "repo-esrf-dct-microtexture-hcf-gnn",
    "title": "Ex-situ DCT + phase-contrast tomography before/after fatigue on eight specimens for graph-neural-network HCF damage prediction (ESRF ID11, HC-4983)",
    "material_class": "Other",
    "material": "Polycrystalline metal (alloy not stated in metadata; unverified)",
    "chemistry": {
      "basis": "nominal",
      "composition": {},
      "notes": ""
    },
    "processing": {
      "route": "",
      "parameters": "",
      "heat_treatment": "",
      "surface_condition": ""
    },
    "techniques": [
      "DCT",
      "Phase-contrast CT"
    ],
    "acquisition": {
      "facility": "ESRF ID11 (proposal HC-4983; sessions 2022-09-06 and 2022-11-29)",
      "voxel_size_um": null,
      "volume_dimensions": "",
      "in_situ": false,
      "notes": "DCT for grain-boundary plane orientation; PCT for internal pores/inclusions; to be registered with fatigue damage data."
    },
    "microstructure": {
      "features_resolved": [
        "grains",
        "orientations",
        "pores",
        "inclusions"
      ],
      "grain_size_um": "",
      "texture": "",
      "phases": ""
    },
    "defects": {
      "types": [],
      "statistics": ""
    },
    "mechanical_properties": {
      "yield_strength_MPa": null,
      "uts_MPa": null,
      "elongation_pct": null,
      "hardness": null,
      "modulus_GPa": null,
      "other": ""
    },
    "fatigue": {
      "tested": true,
      "test_type": "HCF",
      "loading": "",
      "results": "",
      "crack_initiation": "Aim: learn microstructure-sensitive HCF damage (e.g. dislocation pile-up at GBs) with GNNs.",
      "initiation_tracked_in_3d": false
    },
    "data_availability": {
      "status": "Public download",
      "repository": "ESRF Data Portal",
      "url": "https://doi.esrf.fr/10.15151/ESRF-ES-891425266",
      "doi": "10.15151/ESRF-ES-891425266",
      "size": "",
      "format": "ESRF raw",
      "license": "ESRF data policy (unverified)"
    },
    "references": [
      {
        "citation": "Thomas A., Durmaz A.R., (Zabler S.), Differential contrast tomography investigation of 3D microtexture for microstructure-driven high-cycle fatigue models through graph convolution, ESRF 2025 (sessions 10.15151/ESRF-ES-891425266 and 10.15151/ESRF-ES-923285549)",
        "doi": "10.15151/ESRF-ES-891425266"
      }
    ],
    "tags": [
      "machine-learning",
      "GNN",
      "DCT",
      "fatigue",
      "raw-data"
    ],
    "fatigue_initiation_relevance": "Medium",
    "notes": "Material unknown from metadata; verify before use.",
    "source_file": "repository_sweep.json"
  },
  {
    "id": "repo-mendeley-lpbf-174ph-alsi10mg-geometry-fatigue-xct",
    "title": "Geometry/size effects on fatigue of L-PBF AlSi10Mg and 17-4 PH: fatigue data, XCT volumetric defect data and fractographs (walls, small/large blocks)",
    "material_class": "Steel",
    "material": "17-4 PH stainless steel and AlSi10Mg (L-PBF)",
    "chemistry": {
      "basis": "nominal",
      "composition": {},
      "notes": ""
    },
    "processing": {
      "route": "L-PBF",
      "parameters": "Wall, small block and large block geometries, each at three thicknesses/sizes.",
      "heat_treatment": "",
      "surface_condition": ""
    },
    "techniques": [
      "X-ray CT"
    ],
    "acquisition": {
      "facility": "Lab XCT (unverified)",
      "voxel_size_um": null,
      "volume_dimensions": "",
      "in_situ": false,
      "notes": ""
    },
    "microstructure": {
      "features_resolved": [
        "pores",
        "lack-of-fusion"
      ],
      "grain_size_um": "",
      "texture": "",
      "phases": ""
    },
    "defects": {
      "types": [
        "gas pores",
        "lack-of-fusion"
      ],
      "statistics": "XCT volumetric defect characterization per geometry (see dataset)."
    },
    "mechanical_properties": {
      "yield_strength_MPa": null,
      "uts_MPa": null,
      "elongation_pct": null,
      "hardness": null,
      "modulus_GPa": null,
      "other": ""
    },
    "fatigue": {
      "tested": true,
      "test_type": "HCF",
      "loading": "See dataset (raw fatigue test data)",
      "results": "Raw fatigue data per geometry/size.",
      "crack_initiation": "Fracture-surface images of failed specimens included (initiation sites, details unverified).",
      "initiation_tracked_in_3d": false
    },
    "data_availability": {
      "status": "Public download",
      "repository": "Mendeley Data",
      "url": "https://data.mendeley.com/datasets/w4vsnk9z6w/1",
      "doi": "10.17632/w4vsnk9z6w.1",
      "size": "",
