Repository: danishabbir/MMD

# Material Microstructure Dataset (MMD)

A curated catalog of **3D microstructure and defect reconstructions of structural materials**
(X-ray CT, micro-CT, synchrotron CT, diffraction contrast tomography, HEDM/3DXRD, 3D EBSD and
serial sectioning). Each record links the 3D data to the material's **chemistry**, **processing
parameters**, **mechanical properties** and, where measured, **fatigue behaviour and fatigue crack
initiation sites**.

The catalog comes with a static web gallery for browsing, filtering and inspecting the records.

File: data/mmd.json (part 7 of 9)
[
      "format": "Fatigue raw data, XCT data, images",
      "license": "CC BY 4.0"
    },
    "references": [
      {
        "citation": "Rahmdel K., PartGeometry_17-4PHSS&AlSi10Mg, Mendeley Data 2026",
        "doi": "10.17632/w4vsnk9z6w.1"
      }
    ],
    "tags": [
      "additive-manufacturing",
      "porosity",
      "size-effect",
      "fatigue-initiation"
    ],
    "fatigue_initiation_relevance": "High",
    "notes": "Two alloys in one record (material_class set to Steel; AlSi10Mg also included). Associated paper not identified.",
    "source_file": "repository_sweep.json"
  },
  {
    "chemistry": null,
    "processing": {
      "route": "DED",
      "parameters": "Laser Engineered Net Shaping (LENS) blown-powder DED",
      "heat_treatment": "As-deposited (unverified)",
      "surface_condition": "fs-laser ablated slices cleaned by glancing-angle FIB"
    },
    "techniques": [
      "3D EBSD",
      "Serial sectioning"
    ],
    "acquisition": {
      "facility": "UCSB TriBeam",
      "voxel_size_um": 3.0,
      "volume_dimensions": "816 x 834 x 240 µm; 80 slices of 3 µm; 3 µm in-plane step; ~200 GB incl. raw EBSD patterns",
      "in_situ": false,
      "notes": "Raw patterns saved (~90% of data); CI>0.1 mask; grains <64 voxels removed; reconstruction in DREAM.3D within BisQue with misorientation-tolerance parameter sweep."
    },
    "microstructure": {
      "features_resolved": [
        "grains",
        "orientations"
      ],
      "grain_size_um": "Large, highly convoluted grains; 2D slices of a single grain fragmented (only 6.85% of 467 slices retained one feature); Z-normal slice median equivalent diameter 267 µm for the large grain studied",
      "texture": "",
      "phases": "FCC austenite"
    },
    "defects": {
      "types": [],
      "statistics": ""
    },
    "mechanical_properties": {
      "yield_strength_MPa": null,
      "uts_MPa": null,
      "elongation_pct": null,
      "hardness": null,
      "modulus_GPa": null,
      "other": ""
    },
    "fatigue": {
      "tested": false,
      "test_type": null,
      "loading": null,
      "results": null,
      "crack_initiation": null,
      "initiation_tracked_in_3d": false
    },
    "tags": [
      "additive-manufacturing",
      "grain-scale",
      "2D-vs-3D"
    ],
    "notes": "Demonstrates large 2D-vs-3D grain size discrepancies in AM steel - relevant when calibrating grain-size-based fatigue models.",
    "id": "ebsd-304l-lens-tribeam-polonsky",
    "title": "LENS (DED) 304L stainless steel: TriBeam 3D EBSD volume (816 x 834 x 240 µm, 3 µm voxels)",
    "material_class": "Steel",
    "material": "304L austenitic stainless steel (LENS directed energy deposition)",
    "data_availability": {
      "status": "On request",
      "repository": "BisQue (UCSB) - public status not confirmed",
      "url": "https://doi.org/10.1007/s40192-019-00126-7",
      "doi": null,
      "size": "~200 GB raw",
      "format": "EBSD patterns, DREAM.3D",
      "license": null
    },
    "references": [
      {
        "citation": "Polonsky A.T. et al., Three-dimensional Analysis and Reconstruction of Additively Manufactured Materials in the Cloud-Based BisQue Infrastructure, IMMI 8 (2019) 37-51",
        "doi": "10.1007/s40192-019-00126-7",
        "url": "https://par.nsf.gov/servlets/purl/10113961"
      }
    ],
    "fatigue_initiation_relevance": "Low",
    "source_file": "ebsd_3d.json"
  },
  {
    "chemistry": null,
    "processing": {
      "route": "L-PBF",
      "parameters": "",
      "heat_treatment": "",
      "surface_condition": ""
    },
    "techniques": [
      "3D EBSD",
      "Serial sectioning"
    ],
    "acquisition": {
      "facility": "Naval Research Laboratory serial sectioning (BSE + EBSD per slice)",
      "voxel_size_um": null,
      "volume_dimensions": "ROI > 1 mm; alignment error ~0-3 µm",
      "in_situ": false,
      "notes": "Distorted EBSD maps warped onto high-fidelity BSE stack."
    },
    "microstructure": {
      "features_resolved": [
        "grains",
        "orientations"
      ],
      "grain_size_um": "",
      "texture": "",
      "phases": "FCC"
    },
    "defects": {
      "types": [],
      "statistics": ""
    },
    "mechanical_properties": {
      "yield_strength_MPa": null,
      "uts_MPa": null,
      "elongation_pct": null,
      "hardness": null,
      "modulus_GPa": null,
      "other": ""
    },
    "fatigue": {
      "tested": false,
      "test_type": null,
      "loading": null,
      "results": null,
      "crack_initiation": null,
      "initiation_tracked_in_3d": false
    },
    "tags": [
      "additive-manufacturing",
      "multimodal",
      "methods"
    ],
    "notes": "",
    "id": "ebsd-316l-lpbf-nguyen-rowenhorst-fusion",
    "title": "L-PBF 316L: NRL multimodal (BSE + EBSD) mechanical serial sectioning with warping-based data fusion",
    "material_class": "Steel",
    "material": "316L stainless steel (L-PBF)",
    "data_availability": {
      "status": "Paper only (figures)",
      "repository": null,
      "url": "https://link.springer.com/10.1007/s11837-021-04865-x",
      "doi": null,
      "size": null,
      "format": null,
      "license": null
    },
    "references": [
      {
        "citation": "Nguyen L.T., Rowenhorst D.J., The Alignment and Fusion of Multimodal 3D Serial Sectioning Datasets, JOM 73 (2021) 3272-3284",
        "doi": "10.1007/s11837-021-04865-x",
        "url": "https://link.springer.com/10.1007/s11837-021-04865-x"
      }
    ],
    "fatigue_initiation_relevance": "Low",
    "source_file": "ebsd_3d.json"
  },
  {
    "id": "repo-zenodo-316l-pbflb-uct-fatigue-diller",
    "title": "316L PBF-LB/M specimens: per-specimen micro-CT scans linked to fatigue lives, pore classification (gas vs LOF) and surface topology (TUM)",
    "material_class": "Steel",
    "material": "316L stainless steel (PBF-LB/M)",
    "chemistry": {
      "basis": "nominal",
      "composition": {},
      "notes": ""
    },
    "processing": {
      "route": "L-PBF",
      "parameters": "",
      "heat_treatment": "",
      "surface_condition": "As-built surfaces (surface topology analysed)"
    },
    "techniques": [
      "Micro-CT",
      "X-ray CT"
    ],
    "acquisition": {
      "facility": "Lab micro-CT (TUM; unverified)",
      "voxel_size_um": null,
      "volume_dimensions": "",
      "in_situ": false,
      "notes": ""
    },
    "microstructure": {
      "features_resolved": [
        "pores",
        "lack-of-fusion",
        "surface roughness"
      ],
      "grain_size_um": "",
      "texture": "",
      "phases": ""
    },
    "defects": {
      "types": [
        "gas pores",
        "lack-of-fusion",
        "surface roughness"
      ],
      "statistics": "ML classification of pores into gas pores and LOF pores; surface defect features."
    },
    "mechanical_properties": {
      "yield_strength_MPa": null,
      "uts_MPa": null,
      "elongation_pct": null,
      "hardness": null,
      "modulus_GPa": null,
      "other": ""
    },
    "fatigue": {
      "tested": true,
      "test_type": "HCF",
      "loading": "Two specimen series: load levels 350/450 MPa (20 scans, several runouts) and stress ranges 200-375 MPa (micro-specimens 'mu1-mu34')",
      "results": "Cycles to failure per scan listed in readme (e.g. 136,921 to 10,100,143 cycles); internal defects had smaller effect than surface defects; ML fatigue-life model using surface-defect features.",
      "crack_initiation": "Surface defects dominate fatigue behavior.",
      "initiation_tracked_in_3d": false
    },
    "data_availability": {
      "status": "Partially public",
      "repository": "Zenodo",
      "url": "https://zenodo.org/records/21105346",
      "doi": "10.5281/zenodo.21105346",
      "size": "",
      "format": "TXT readme with fatigue table; micro-CT scans described but only readme visible in record at time of check",
      "license": "CC BY 4.0"
    },
    "references": [
      {
        "citation": "Diller J., Siebert L., Winkler M., et al., An integrated approach for detecting and classifying pores and surface topology for fatigue assessment 316L manufactured by PBF-LB/M using muCT and machine learning algorithms, Fatigue Fract. Eng. Mater. Struct. 47(9) (2024) 3392-3407",
        "doi": "10.1111/ffe.14375"
      }
    ],
    "tags": [
      "additive-manufacturing",
      "porosity",
      "surface-roughness",
      "machine-learning-ready",
      "fatigue-initiation"
    ],
    "fatigue_initiation_relevance": "High",
    "notes": "Zenodo API listed only 'read me.txt' (Oct 2026); CT volumes may be pending or in a separate version - verify before use.",
    "source_file": "repository_sweep.json"
  },
  {
    "chemistry": null,
    "processing": {
      "route": "L-PBF (unverified)",
      "parameters": "",
      "heat_treatment": "",
      "surface_condition": ""
    },
    "techniques": [
      "3D EBSD",
      "Serial sectioning"
    ],
    "acquisition": {
      "facility": "MPIE ELAVO 3D (SEM + automated mechanical serial polishing + EBSD)",
      "voxel_size_um": null,
      "volume_dimensions": "Large volume (exact size not verified)",
      "in_situ": false,
      "notes": ""
    },
    "microstructure": {
      "features_resolved": [
        "grains",
        "orientations"
      ],
      "grain_size_um": "",
      "texture": "Textures associated with 'tree-like' grain morphologies not visible in 2D",
      "phases": "FCC austenite"
    },
    "defects": {
      "types": [],
      "statistics": ""
    },
    "mechanical_properties": {
      "yield_strength_MPa": null,
      "uts_MPa": null,
      "elongation_pct": null,
      "hardness": null,
      "modulus_GPa": null,
      "other": ""
    },
    "fatigue": {
      "tested": false,
      "test_type": null,
      "loading": null,
      "results": null,
      "crack_initiation": null,
      "initiation_tracked_in_3d": false
    },
    "tags": [
      "additive-manufacturing",
      "grain-scale",
      "stainless-steel",
      "mechanical-serial-sectioning"
    ],
    "notes": "Process parameters and volume not verified (full text not accessible).",
    "id": "ebsd-316l-am-elavo-sun",
    "title": "L-PBF 316L: large-volume automated serial-polishing 3D EBSD (MPIE ELAVO 3D) revealing tree-like grains",
    "material_class": "Steel",
    "material": "316L stainless steel (additively manufactured)",
    "data_availability": {
      "status": "Paper only (figures)",
      "repository": null,
      "url": "https://oar.a-star.edu.sg/communities-collections/articles/20083",
      "doi": null,
      "size": null,
      "format": null,
      "license": "Article CC BY 4.0"
    },
    "references": [
      {
        "citation": "Sun Z., Tsai S.-P., Konijnenberg P., Wang J.-Y., Zaefferer S., A large-volume 3D EBSD study on additively manufactured 316L stainless steel, Scripta Materialia 238 (2024) 115723",
        "doi": "10.1016/j.scriptamat.2023.115723",
        "url": "https://oar.a-star.edu.sg/communities-collections/articles/20083"
      }
    ],
    "fatigue_initiation_relevance": "Low",
    "source_file": "ebsd_3d.json"
  },
  {
    "id": "repo-esrf-316l-am-s3dxrd-pct-crack-tip",
    "title": "Scanning-3DXRD + phase-contrast tomography of crack-tip orientation/strain states in laser-AM and wrought 316L notched samples (ESRF ID11 nanoscope)",
    "material_class": "Steel",
    "material": "316L stainless steel (laser AM and wrought)",
    "chemistry": {
      "basis": "nominal",
      "composition": {},
      "notes": ""
    },
    "processing": {
      "route": "L-PBF / laser AM vs Wrought",
      "parameters": "",
      "heat_treatment": "",
      "surface_condition": ""
    },
    "techniques": [
      "HEDM/3DXRD",
      "Phase-contrast CT",
      "Synchrotron CT"
    ],
    "acquisition": {
      "facility": "ESRF ID11 nanoscope station (proposal MA-6524)",
      "voxel_size_um": null,
      "volume_dimensions": "",
      "in_situ": true,
      "notes": "In-situ crack growth on notched samples; evolution of crack-tip geometry and grain-resolved orientation/strain."
    },
    "microstructure": {
      "features_resolved": [
        "grains",
        "orientations",
        "cracks"
      ],
      "grain_size_um": "",
      "texture": "",
      "phases": ""
    },
    "defects": {
      "types": [],
      "statistics": ""
    },
    "mechanical_properties": {
      "yield_strength_MPa": null,
      "uts_MPa": null,
      "elongation_pct": null,
      "hardness": null,
      "modulus_GPa": null,
      "other": ""
    },
    "fatigue": {
      "tested": false,
      "test_type": "crack growth",
      "loading": "In-situ crack growth / blunting experiments (monotonic fracture focus)",
      "results": "",
      "crack_initiation": "",
      "initiation_tracked_in_3d": false
    },
    "data_availability": {
      "status": "Public download",
      "repository": "ESRF Data Portal",
      "url": "https://doi.esrf.fr/10.15151/ESRF-DC-2354238808",
      "doi": "10.15151/ESRF-DC-2354238808",
      "size": "",
      "format": "ESRF raw/processed diffraction and tomography data",
      "license": "CC BY 4.0"
    },
    "references": [
      {
        "citation": "Gordon J., Rubio-Ejchel D., Jobes D., Zhang Y., Ball J., Proudhon H., Ryou K., Romain C., et al., Scanning-3DXRD measurement of crack tip orientation-strain states to elucidate ductile fracture mechanisms in 3D printed steels, ESRF 2026",
        "doi": "10.15151/ESRF-DC-2354238808"
      }
    ],
    "tags": [
      "additive-manufacturing",
      "in-situ",
      "crack-tip",
      "grain-scale",
      "s3DXRD"
    ],
    "fatigue_initiation_relevance": "Medium",
    "notes": "",
    "source_file": "repository_sweep.json"
  },
  {
    "id": "repo-esrf-316l-lbm-dct-3dxrd-fatigue",
    "title": "DCT and 3DXRD of strain partitioning in textured laser-beam-melted 316L after increasing fatigue cycles (ESRF ID11, MA-4763)",
    "material_class": "Steel",
    "material": "316L stainless steel (laser beam melting, tailored texture)",
    "chemistry": {
      "basis": "nominal",
      "composition": {},
      "notes": ""
    },
    "processing": {
      "route": "L-PBF",
      "parameters": "",
      "heat_treatment": "",
      "surface_condition": ""
    },
    "techniques": [
      "DCT",
      "HEDM/3DXRD"
    ],
    "acquisition": {
      "facility": "ESRF ID11 (proposal MA-4763; collected 2021-10-01)",
      "voxel_size_um": null,
      "volume_dimensions": "",
      "in_situ": false,
      "notes": "DCT for numerical microstructure clones (FE prediction of initiation areas) and 3DXRD grain strain after different numbers of fatigue cycles."
    },
    "microstructure": {
      "features_resolved": [
        "grains",
        "orientations"
      ],
      "grain_size_um": "",
      "texture": "",
      "phases": ""
    },
    "defects": {
      "types": [],
      "statistics": ""
    },
    "mechanical_properties": {
      "yield_strength_MPa": null,
      "uts_MPa": null,
      "elongation_pct": null,
      "hardness": null,
      "modulus_GPa": null,
      "other": ""
    },
    "fatigue": {
      "tested": true,
      "test_type": "HCF (interrupted)",
      "loading": "Fatigue cycling between 3DXRD measurements (details unverified)",
      "results": "",
      "crack_initiation": "Goal: predict fatigue crack initiation areas from grain-scale strain partitioning in DCT-based FE clones.",
      "initiation_tracked_in_3d": false
    },
    "data_availability": {
      "status": "Public download",
      "repository": "ESRF Data Portal",
      "url": "https://doi.esrf.fr/10.15151/ESRF-ES-514137503",
      "doi": "10.15151/ESRF-ES-514137503",
      "size": "",
      "format": "ESRF raw",
      "license": "ESRF data policy (unverified)"
    },
    "references": [
      {
        "citation": "Malard B., Roirand H., Saintier N., DCT & 3D-XRD study of strain partitioning in 316L additive manufacturing microstructure during fatigue lifetime, ESRF 2024",
        "doi": "10.15151/ESRF-ES-514137503"
      }
    ],
    "tags": [
      "additive-manufacturing",
      "grain-scale",
      "DCT",
      "fatigue",
      "raw-data"
    ],
    "fatigue_initiation_relevance": "High",
    "notes": "",
    "source_file": "repository_sweep.json"
  },
  {
    "chemistry": null,
    "processing": {
      "route": "Wrought",
      "parameters": "",
      "heat_treatment": "",
      "surface_condition": "Polished"
    },
    "techniques": [
      "3D EBSD",
      "Serial sectioning"
    ],
    "acquisition": {
      "facility": "Institut Pprime (Univ. Poitiers): serial sectioning + SEM/EBSD",
      "voxel_size_um": null,
      "volume_dimensions": "Region around observed cracks; 3D mesh of 386 grains",
      "in_situ": false,
      "notes": "Real 3D microstructure meshed for crystal plasticity FE."
    },
    "microstructure": {
      "features_resolved": [
        "grains",
        "orientations",
        "twins",
        "cracks"
      ],
      "grain_size_um": "",
      "texture": "",
      "phases": "FCC austenite"
    },
    "defects": {
      "types": [],
      "statistics": ""
    },
    "mechanical_properties": {
      "yield_strength_MPa": null,
      "uts_MPa": null,
      "elongation_pct": null,
      "hardness": null,
      "modulus_GPa": null,
      "other": ""
    },
    "fatigue": {
      "tested": true,
      "test_type": "LCF",
      "loading": "Tension-compression at constant plastic strain amplitude, RT, air; stopped at 5000 cycles (~20% of life)",
      "results": "Microcracks characterized at ~20% life",
      "crack_initiation": "Surface microcracks at slip bands; CPFE on the reconstructed 3D aggregate shows more intense plastic slip in grains where cracks were observed; role of local crystallographic configuration (neighbour grains, twins) assessed",
      "initiation_tracked_in_3d": true
    },
    "tags": [
      "fatigue-initiation",
      "crystal-plasticity",
      "grain-scale",
      "stainless-steel",
      "LCF"
    ],
    "notes": "Plastic strain amplitude value and sectioning parameters not verified from full text.",
    "id": "ebsd-316ln-lcf-signor-serial-sectioning-cpfe",
    "title": "316LN/316L LCF microcrack initiation: serial-sectioning 3D EBSD of crack sites (386 grains) + CPFE",
    "material_class": "Steel",
    "material": "316LN austenitic stainless steel (also 316L in 2014 proceedings)",
    "data_availability": {
      "status": "Paper only (figures)",
      "repository": null,
      "url": "https://researchportal.ip-paris.fr/en/publications/influence-of-local-crystallographic-configuration-on-microcrack-i/",
      "doi": null,
      "size": null,
      "format": null,
      "license": null
    },
    "references": [
      {
        "citation": "Signor L., Villechaise P., Ghidossi T., Lacoste E., Gueguen M., Courtin S., Influence of local crystallographic configuration on microcrack initiation in fatigued 316LN stainless steel: Experiments and crystal plasticity finite elements simulations, Mater. Sci. Eng. A 649 (2016) 239-249",
        "doi": "10.1016/j.msea.2015.09.119",
        "url": "https://researchportal.ip-paris.fr/en/publications/influence-of-local-crystallographic-configuration-on-microcrack-i/"
      },
      {
        "citation": "Signor L., Lacoste E., Villechaise P., Ghidossi T., Courtin S., Plastic slip and early stage of fatigue damage in polycrystals: Comparison between experiments and crystal plasticity finite elements simulations, Advanced Materials Research 891-892 (2014) 1711-1716",
        "doi": "10.4028/www.scientific.net/AMR.891-892.1711",
        "url": "https://researchportal.ip-paris.fr/en/publications/plastic-slip-and-early-stage-of-fatigue-damage-in-polycrystals-co/"
      }
    ],
    "fatigue_initiation_relevance": "High",
    "source_file": "ebsd_3d.json"
  },
  {
    "id": "repo-mdf-am-steel-synchrotron-porosity-mosaic",
    "title": "Mosaic synchrotron micro-CT (1.17 um) of a 3D-printed steel cylinder for real-time porosity mapping (APS)",
    "material_class": "Steel",
    "material": "3D-printed steel (grade not stated in metadata)",
    "chemistry": {
      "basis": "nominal",
      "composition": {},
      "notes": ""
    },
    "processing": {
      "route": "AM (process unverified)",
      "parameters": "Cylindrical specimen, nominal 6 mm diameter",
      "heat_treatment": "",
      "surface_condition": ""
    },
    "techniques": [
      "Synchrotron CT"
    ],
    "acquisition": {
      "facility": "Advanced Photon Source (monochromatic hard X-ray; beamline unverified)",
      "voxel_size_um": 1.17,
      "volume_dimensions": "3x6 mosaic (18 scans), each FOV ~2.2 mm x 1.4 mm; 4096^3 reconstruction; also 2x binned (2.34 um) version",
      "in_situ": false,
      "notes": "3000 projections over 180 deg, 0.13 ms exposure, 4096x4096 raw frames (~100 GB raw 16-bit)."
    },
    "microstructure": {
      "features_resolved": [
        "pores"
      ],
      "grain_size_um": "",
      "texture": "",
      "phases": ""
    },
    "defects": {
      "types": [
        "gas pores",
        "lack-of-fusion"
      ],
      "statistics": "Not summarized."
    },
    "mechanical_properties": {
      "yield_strength_MPa": null,
      "uts_MPa": null,
      "elongation_pct": null,
      "hardness": null,
      "modulus_GPa": null,
      "other": ""
    },
    "fatigue": {
      "tested": false,
      "test_type": "",
      "loading": "",
      "results": "",
      "crack_initiation": "",
      "initiation_tracked_in_3d": false
    },
    "data_availability": {
      "status": "Public download",
      "repository": "Materials Data Facility (Globus)",
      "url": "https://doi.org/10.18126/c54t-4ceh",
      "doi": "10.18126/c54t-4ceh",
      "size": "~100 GB raw (4k) plus binned 2k version",
      "format": "Raw projections (HDF5, unverified)",
      "license": "CC BY 4.0"
    },
    "references": [
      {
        "citation": "Tekawade A., Nikitin V., Satapathy Y., Liu Z., Zhang X., Kenesei P., De Carlo F., Kettimuthu R., Real-time porosity mapping and visualization for synchrotron tomography, TechRxiv 2022",
        "doi": "10.36227/techrxiv.20369421"
      }
    ],
    "tags": [
      "additive-manufacturing",
      "porosity",
      "synchrotron",
      "raw-data",
      "machine-learning-ready"
    ],
    "fatigue_initiation_relevance": "Medium",
    "notes": "",
    "source_file": "repository_sweep.json"
  },
  {
    "id": "conv-x100-linepipe-steel-insitu-srct-zenodo",
    "title": "In situ synchrotron tomography of anisotropic ductile damage in X100 line pipe steel (notched bars, HDF5)",
    "material_class": "Steel",
    "material": "API X100 line pipe steel",
    "chemistry": {
      "basis": "nominal",
      "composition": {},
      "notes": ""
    },
    "processing": {
      "route": "Rolled",
      "parameters": "Line pipe; notched round bars loaded along rolling (L) and transverse (T) directions",
      "heat_treatment": null,
      "surface_condition": "Machined"
    },
    "techniques": [
      "Synchrotron CT"
    ],
    "acquisition": {
      "facility": "Synchrotron (beamline not verified)",
      "voxel_size_um": null,
      "volume_dimensions": null,
      "in_situ": true,
      "notes": "In situ tensile SRCT; porosity, void shape and orientation quantified"
    },
    "microstructure": {
      "features_resolved": [
        "pores",
        "inclusions"
      ],
      "grain_size_um": "",
      "texture": "",
      "phases": ""
    },
    "defects": {
      "types": [
        "voids",
        "inclusions"
      ],
      "statistics": "Void volume fraction, shape and orientation vs strain (in data)"
    },
    "mechanical_properties": {
      "yield_strength_MPa": null,
      "uts_MPa": null,
      "elongation_pct": null,
      "hardness": null,
      "modulus_GPa": null,
      "other": "Anisotropic ductility"
    },
    "fatigue": {
      "tested": false,
      "test_type": null,
      "loading": null,
      "results": null,
      "crack_initiation": null,
      "initiation_tracked_in_3d": false
    },
    "data_availability": {
      "status": "Public download",
      "repository": "Zenodo",
      "url": "https://zenodo.org/records/3528199",
      "doi": "10.5281/zenodo.3528199",
      "size": "~32 GB",
      "format": "HDF5 + XDMF; rawdata.tar.gz",
      "license": "CC-BY 4.0"
    },
    "references": [
      {
        "citation": "Madi Y., Garcia J.M., Proudhon H., Helfen L., Shinohara Y., Besson J., Morgeneyer T.F., A Dataset for In-situ synchrotron tomography experiments to investigate anisotropic damage of line pipe steel, Zenodo (2019)",
        "doi": "10.5281/zenodo.3528199",
        "url": "https://zenodo.org/records/3528199"
      },
      {
        "citation": "Madi Y. et al., On the origin of the anisotropic damage of X100 line pipe steel, Part I: in-situ synchrotron tomography experiments, Integrating Materials and Manufacturing Innovation (2019/2020; DOI not verified)",
        "doi": null,
        "url": "https://zenodo.org/records/3528199"
      }
    ],
    "tags": [
      "public-data",
      "in-situ",
      "ductile-damage",
      "steel",
      "inclusions"
    ],
    "fatigue_initiation_relevance": "Low",
    "notes": "Monotonic ductile damage, not fatigue.",
    "source_file": "conventional_ct.json"
  },
  {
    "id": "dct-austenitic-ss-spring8-nakai-2018",
    "title": "Fatigue damage (grain misorientation) and crack initiation in austenitic stainless steel tracked by DCT at SPring-8",
    "material_class": "Steel",
    "material": "Austenitic stainless steel (grade not specified in source)",
    "chemistry": {
      "basis": "nominal",
      "composition": {},
      "notes": ""
    },
    "processing": {
      "route": "Wrought (unverified)",
      "parameters": "Rectangular gauge 0.3 mm x 0.3 mm.",
      "heat_treatment": "1373 K for 0.5 h, furnace cooled",
      "surface_condition": ""
    },
    "techniques": [
      "DCT",
      "Synchrotron CT"
    ],
    "acquisition": {
      "facility": "SPring-8 BL19B2 (37 keV, Si 111 DCM; 2.7 um effective pixel; 10 mm sample-detector distance; 0.06 deg steps over 180 deg; beam 1x1 mm)",
      "voxel_size_um": 2.7,
      "volume_dimensions": "",
      "in_situ": true,
      "notes": "PZT-driven inline fatigue machine mounted on rotation stage; dual-camera DCT/absorption CT."
    },
    "microstructure": {
      "features_resolved": [
        "grains",
        "orientations",
        "cracks"
      ],
      "grain_size_um": "55 (average)",
      "texture": "",
      "phases": "austenite (fcc)"
    },
    "defects": {
      "types": [
        "cracks"
      ],
      "statistics": ""
    },
    "mechanical_properties": {
      "yield_strength_MPa": 278,
      "uts_MPa": null,
      "elongation_pct": null,
      "hardness": null,
      "modulus_GPa": null,
      "other": "0.2% proof stress 278 MPa"
    },
    "fatigue": {
      "tested": true,
      "test_type": "HCF",
      "loading": "R = -1, 20 Hz, interrupted for DCT",
      "results": "Average total misorientation of {111} spots increased with cycles (e.g. 0.159 -> 0.305 deg after 5,000 cycles); largest change on planes with highest Schmid factor.",
      "crack_initiation": "First crack initiated in the grain showing the greatest change of total misorientation (Delta beta max); initiation site located with absorption CT on same specimen.",
      "initiation_tracked_in_3d": true
    },
    "data_availability": {
      "status": "Paper only (figures)",
      "repository": "",
      "url": "",
      "doi": "",
      "size": "",
      "format": "",
      "license": ""
    },
    "references": [
      {
        "citation": "Y. Nakai, D. Shiozawa, N. Asakawa, K. Nonaka, S. Kikuchi, Fatigue damage evaluation by diffraction contrast tomography using ultra-bright synchrotron radiation, Proceedings 2(8) (2018) 380 (ICEM18)",
        "doi": "10.3390/ICEM18-05210",
        "url": "https://hdl.handle.net/20.500.14094/90006282"
      },
      {
        "citation": "D. Shiozawa, Y. Nakai, R. Miura, S. Matsuda, Evaluation of fatigue damage by diffraction contrast tomography using synchrotron radiation, Materials Science Forum 783-786 (2014) 2359-2364",
        "doi": "10.4028/www.scientific.net/msf.783-786.2359",
        "url": ""
      }
    ],
    "tags": [
      "fatigue-initiation",
      "DCT",
      "grain-scale",
      "in-situ",
      "dislocation-density"
    ],
    "fatigue_initiation_relevance": "High",
    "notes": "Open access (CC-BY 4.0) proceedings paper.",
    "source_file": "diffraction_3d.json"
  },
  {
    "id": "dct-harmonic-structured-ss-nakai-2023",
    "title": "Grain misorientation evolution in fatigue of harmonic-structured austenitic stainless steel by synchrotron DCT",
    "material_class": "Steel",
    "material": "Austenitic stainless steel with bimodal harmonic structure (fine-grain shell network around coarse-grain core)",
    "chemistry": {
      "basis": "nominal",
      "composition": {},
      "notes": ""
    },
    "processing": {
      "route": "Powder metallurgy (harmonic structure; unverified)",
      "parameters": "",
      "heat_treatment": "",
      "surface_condition": ""
    },
    "techniques": [
      "DCT"
    ],
    "acquisition": {
      "facility": "Ultrabright synchrotron (SPring-8, unverified)",
      "voxel_size_um": null,
      "volume_dimensions": "",
      "in_situ": null,
      "notes": ""
    },
    "microstructure": {
      "features_resolved": [
        "grains",
        "orientations"
      ],
      "grain_size_um": "",
      "texture": "",
      "phases": "austenite"
    },
    "defects": {
      "types": [],
      "statistics": ""
    },
    "mechanical_properties": {
      "yield_strength_MPa": null,
      "uts_MPa": null,
      "elongation_pct": null,
      "hardness": null,
      "modulus_GPa": null,
      "other": ""
    },
    "fatigue": {
      "tested": true,
      "test_type": "HCF",
      "loading": "",
      "results": "Change of excess dislocation density (from DCT spot spread) depends on diffraction plane, Schmid factor and grain size; smaller in harmonic structure than conventional material.",
      "crack_initiation": "Delta rho of grains unrelated to crack initiation increased continuously, while that around the crack initiation site decreased upon crack initiation.",
      "initiation_tracked_in_3d": true
    },
    "data_availability": {
      "status": "Paper only (figures)",
      "repository": "",
      "url": "",
      "doi": "",
      "size": "",
      "format": "",
      "license": ""
    },
    "references": [
      {
        "citation": "Y. Nakai, D. Shiozawa, S. Kikuchi, I. Mishima, M. Kawabata, K. Ameyama, Misorientation of grains in fatigue of harmonic structured steel observed by diffraction contrast tomography using ultrabright synchrotron radiation, Materials Science Forum (2023)",
        "doi": "10.4028/p-e0mc23",
        "url": ""
      }
    ],
    "tags": [
      "DCT",
      "fatigue-initiation",
      "grain-scale",
      "harmonic-structure"
    ],
    "fatigue_initiation_relevance": "Medium",
    "notes": "Only abstract-level details verified.",
    "source_file": "diffraction_3d.json"
  },
  {
    "chemistry": null,
    "processing": null,
    "techniques": [
      "3D EBSD",
      "Serial sectioning"
    ],
    "acquisition": {
      "facility": "FIB-SEM 3D EBSD (Nippon Steel group; instrument not stated)",
      "voxel_size_um": null,
      "volume_dimensions": "",
      "in_situ": false,
      "notes": ""
    },
    "microstructure": {
      "features_resolved": [
        "grains",
        "orientations",
        "cracks"
      ],
      "grain_size_um": "",
      "texture": "",
      "phases": "BCC ferrite"
    },
    "defects": {
      "types": [
        "cracks"
      ],
      "statistics": ""
    },
    "mechanical_properties": {
      "yield_strength_MPa": null,
      "uts_MPa": null,
      "elongation_pct": null,
      "hardness": null,
      "modulus_GPa": null,
      "other": ""
    },
    "fatigue": {
      "tested": true,
      "test_type": "crack growth",
      "loading": "Cyclic loading to produce non-propagating crack (details not given)",
      "results": "Non-propagating crack at fatigue limit-type condition",
      "crack_initiation": "Crack grew on three equivalent {101} slip planes; crack tip arrested inside a grain, not at a grain boundary",
      "initiation_tracked_in_3d": true
    },
    "tags": [
      "fatigue-crack",
      "crack-arrest",
      "steel",
      "FIB"
    ],
    "notes": "Conference abstract only; no journal version located.",
    "id": "ebsd-ferritic-steel-fatigue-crack-tip-kikuzuki",
    "title": "Ferritic model steel: FIB-SEM 3D EBSD around a non-propagating fatigue crack tip",
    "material_class": "Steel",
    "material": "Ferritic model steel",
    "data_availability": {
      "status": "Paper only (figures)",
      "repository": null,
      "url": "https://www.programmaster.org/PM/PM.nsf/ApprovedAbstracts/D8CC78D3AF033287852584AB0030ABAA",
      "doi": null,
      "size": null,
      "format": null,
      "license": null
    },
    "references": [
      {
        "citation": "Kikuzuki M., Kato T., Makino T., Kimura Y., Three-dimensional Electron Backscatter Diffraction Analysis of Fatigue Crack Propagation in Steel, 3DMS 2021 abstract",
        "doi": null,
        "url": "https://www.programmaster.org/PM/PM.nsf/ApprovedAbstracts/D8CC78D3AF033287852584AB0030ABAA"
      }
    ],
    "fatigue_initiation_relevance": "Medium",
    "source_file": "ebsd_3d.json"
  },
  {
    "chemistry": {
      "basis": "nominal",
      "composition": {},
      "notes": ""
    },
    "processing": {
      "route": "Cast",
      "parameters": "E309L chill-cast; Fe fully recrystallized",
      "heat_treatment": "",
      "surface_condition": ""
    },
    "techniques": [
      "3D EBSD",
      "Serial sectioning",
      "DCT"
    ],
    "acquisition": {
      "facility": "McMaster University; lab-based DCT + serial-section 3D EBSD",
      "voxel_size_um": null,
      "volume_dimensions": "",
      "in_situ": false,
      "notes": "Processed 3D label volumes from both methods, DREAM.3D v6 pipelines, 5-DOF grain boundary datasets."
    },
    "microstructure": {
      "features_resolved": [
        "grains",
        "orientations",
        "grain boundaries"
      ],
      "grain_size_um": "",
      "texture": "",
      "phases": "BCC ferrite; FCC austenite"
    },
    "defects": {
      "types": [],
      "statistics": ""
    },
    "mechanical_properties": {
      "yield_strength_MPa": null,
      "uts_MPa": null,
      "elongation_pct": null,
      "hardness": null,
      "modulus_GPa": null,
      "other": ""
    },
    "fatigue": {
      "tested": false,
      "test_type": "",
      "loading": "",
      "results": "",
      "crack_initiation": "",
      "initiation_tracked_in_3d": false
    },
    "tags": [
      "benchmark",
      "grain-boundary-character",
      "cross-validation",
      "grain-scale",
      "DCT",
      "3D-EBSD",
      "method-comparison",
      "5DOF-GBCD"
    ],
    "notes": "Acquisition parameters not given on dataset page; associated manuscript not yet identified.",
    "id": "ebsd-fe-e309l-3debsd-labdct-mendeley",
    "title": "Pure Fe (BCC) and chill-cast modified E309L (FCC): serial-section 3D EBSD vs. lab DCT benchmark",
    "material_class": "Steel",
    "material": "Fully recrystallized pure Fe; chill-cast modified E309L austenitic stainless steel",
    "data_availability": {
      "status": "Public download",
      "repository": "Mendeley Data",
      "url": "https://data.mendeley.com/datasets/5vg72jgbcs",
      "doi": "10.17632/5vg72jgbcs.2",
      "size": "",
      "format": "HDF5 label volumes, DREAM.3D JSON pipelines",
      "license": "CC BY 4.0"
    },
    "references": [
      {
        "citation": "Mosayebi M., Mohammadpour P., Deschênes P.-A., Tôn-Thât L., Paquet D., Phillion A.B., Bassim N., 3D-EBSD and DCT datasets of a fully recrystallized pure Fe (BCC) and a chill-cast, modified E309L austenitic stainless steel (FCC), Mendeley Data v2 (2026)",
        "doi": "10.17632/5vg72jgbcs.2",
        "url": "https://data.mendeley.com/datasets/5vg72jgbcs"
      },
      {
        "citation": "Mosayebi M., Mohammadpour P., Deschenes P.-A., Ton-That L., Paquet D., Phillion A.B., Bassim N., Quantitative comparison of laboratory-based DCT and serial-section 3D-EBSD..., Materials Characterization (in review)",
        "doi": "10.17632/5vg72jgbcs.2"
      }
    ],
    "fatigue_initiation_relevance": "Low",
    "source_file": "ebsd_3d.json",
    "merged_from": [
      "repo-mendeley-fe-e309l-labdct-vs-3debsd"
    ]
  },
  {
    "id": "repo-dryad-ferritic-steel-xct-fatigue-defect-database",
    "title": "Internal defect database of tensile- and fatigue-deformed ferritic steel by X-CT (interrupted fatigue, persistent-homology defect descriptors)",
    "material_class": "Steel",
    "material": "Low-alloy ferritic steel (hot rolled; grade not given)",
    "chemistry": {
      "basis": "wt%",
      "composition": {
        "C": "<0.05",
        "Mn": "<1.7",
        "Si": "<0.3",
        "Cr+Mo": "<0.4",
        "Ti+Nb+V": "<0.15",
        "Fe": "bal."
      },
      "notes": "Upper-bound composition from the Scientific Data paper."
    },
    "processing": {
      "route": "Rolled",
      "parameters": "Reheat 1200-1250 C / 1 h, hot rolling at 800-850 C, cooling and holding at 500-550 C.",
      "heat_treatment": "",
      "surface_condition": "Miniature rod fatigue specimens (6 mm gauge length) and miniature plate tensile specimens (6.4 mm gauge, 3 mm thick)"
    },
    "techniques": [
      "X-ray CT",
      "Micro-CT"
    ],
    "acquisition": {
      "facility": "Lab ZEISS Xradia 520 Versa (160 kV, 10 W)",
      "voxel_size_um": 3.0,
      "volume_dimensions": "Fatigue: 3x3x3 mm^3 gauge centre; tensile: 3x3x33 mm^3 near fracture",
      "in_situ": false,
      "notes": "Fatigue tests interrupted (displacement thresholds; first at ~80% life) and re-scanned until failure; fatigue analysis on 12 um downscaled data; defects with longest axis >= 36 um classed as cracks."
    },
    "microstructure": {
      "features_resolved": [
        "voids",
        "cracks"
      ],
      "grain_size_um": "22.73 +/- 4.39 (EBSD)",
      "texture": "",
      "phases": "BCC ferrite"
    },
    "defects": {
      "types": [
        "cracks",
        "voids"
      ],
      "statistics": "938 defect features from tensile samples and 2,305 from fatigue samples (paper: 134 tensile / 142 fatigue datasets; Dryad text: 135/152); 16 descriptors per fatigue sample (defect density bins, persistent-homology birth/lifetime metrics)."
    },
    "mechanical_properties": {
      "yield_strength_MPa": null,
      "uts_MPa": null,
      "elongation_pct": null,
      "hardness": null,
      "modulus_GPa": null,
      "other": ""
    },
    "fatigue": {
      "tested": true,
      "test_type": "HCF / LCF / ultralow-cycle",
      "loading": "Axial, R = 0.1, max stress 630-680 MPa",
      "results": "Defect volume increases with fracture progress; ultralow-cycle fatigue shows consistently higher defect volume.",
      "crack_initiation": "Surface intrusions/extrusions evolve into cracks; internal microdefects grow and cluster around surface cracks; tracked by interrupted X-CT.",
      "initiation_tracked_in_3d": true
    },
    "data_availability": {
      "status": "Public download",
      "repository": "Dryad",
      "url": "https://datadryad.org/dataset/doi:10.5061/dryad.9cnp5hqpf",
      "doi": "10.5061/dryad.9cnp5hqpf",
      "size": "~195 GB",
      "format": "TIFF stacks (raw + processed), JPG 3D renders/histograms, XLSX summary",
      "license": "CC0 1.0"
    },
    "references": [
      {
