Repository: danishabbir/MMD

# Material Microstructure Dataset (MMD)

A curated catalog of **3D microstructure and defect reconstructions of structural materials**
(X-ray CT, micro-CT, synchrotron CT, diffraction contrast tomography, HEDM/3DXRD, 3D EBSD and
serial sectioning). Each record links the 3D data to the material's **chemistry**, **processing
parameters**, **mechanical properties** and, where measured, **fatigue behaviour and fatigue crack
initiation sites**.

The catalog comes with a static web gallery for browsing, filtering and inspecting the records.

File: data/mmd.json (part 8 of 9)
[
        "citation": "Lee G., Yi G.H., Tiong L.C.O., Sohn S.S., Kim D., Internal defect database of mechanically deformed ferritic steel via X-ray computed tomography, Scientific Data (2025)",
        "doi": "10.1038/s41597-025-06141-y"
      }
    ],
    "tags": [
      "fatigue-damage",
      "steel",
      "interrupted-test",
      "machine-learning-ready",
      "topological-data-analysis"
    ],
    "fatigue_initiation_relevance": "High",
    "notes": "Code: GitHub KIST-CSRC/material-failure-prediction.",
    "source_file": "repository_sweep.json"
  },
  {
    "id": "conv-suj2-mns-rcf-laminography-spring8",
    "title": "4D rolling contact fatigue flaking from MnS inclusions in high-S bearing steel by synchrotron laminography (SPring-8)",
    "material_class": "Steel",
    "material": "Modified JIS SUJ2 high-carbon chromium bearing steel, high sulfur",
    "chemistry": {
      "basis": "wt%",
      "composition": {
        "S": "0.020 or 0.049"
      },
      "notes": "Intentionally high S to promote MnS inclusions; other elements per SUJ2 nominal (not extracted)"
    },
    "processing": {
      "route": "Forged",
      "parameters": "Forged bar; MnS aligned in forging direction; S-type (perpendicular to surface) and T-type (parallel) inclusion orientations",
      "heat_treatment": "Not extracted",
      "surface_condition": "Plate specimens"
    },
    "techniques": [
      "Laminography",
      "Synchrotron CT"
    ],
    "acquisition": {
      "facility": "SPring-8 undulator beamline (laminography)",
      "voxel_size_um": null,
      "volume_dimensions": null,
      "in_situ": false,
      "notes": "Interrupted RCF tests next to experimental hatch; 37 keV, tilt angle 30 deg"
    },
    "microstructure": {
      "features_resolved": [
        "inclusions",
        "cracks"
      ],
      "grain_size_um": "",
      "texture": "",
      "phases": ""
    },
    "defects": {
      "types": [
        "MnS inclusions",
        "cracks"
      ],
      "statistics": "Stringer MnS of various length/width; e.g. 30 um inclusion initiation"
    },
    "mechanical_properties": {
      "yield_strength_MPa": null,
      "uts_MPa": null,
      "elongation_pct": null,
      "hardness": null,
      "modulus_GPa": null,
      "other": ""
    },
    "fatigue": {
      "tested": true,
      "test_type": "HCF",
      "loading": "Rolling contact fatigue, max Hertz pressure 5.39 GPa",
      "results": "Flaking lives ~2.95e6 to 1.295e7 cycles depending on inclusion length/width/orientation and S content",
      "crack_initiation": "Vertical cracks from MnS stringers first, then horizontal cracks at nearly constant depth after vertical crack reaches critical length; tracked in 3D",
      "initiation_tracked_in_3d": true
    },
    "data_availability": {
      "status": "Paper only (figures)",
      "repository": null,
      "url": "https://hdl.handle.net/20.500.14094/90004785",
      "doi": null,
      "size": null,
      "format": null,
      "license": "Accepted manuscript CC-BY-NC-ND 4.0"
    },
    "references": [
      {
        "citation": "Nakai Y., Shiozawa D., Kikuchi S., Obama T., Saito H., Makino T., Neishi Y., 4D observations of rolling contact fatigue processes by laminography using ultra-bright synchrotron radiation, Eng. Fract. Mech. 183 (2017) 180-189",
        "doi": "10.1016/j.engfracmech.2017.03.021",
        "url": "https://hdl.handle.net/20.500.14094/90004785"
      },
      {
        "citation": "Nakai Y. et al., Observation of flaking process in rolling contact fatigue of bearing steel with spheroidal inclusions by laminography using ultrabright synchrotron radiation X-rays, Fatigue Fract. Eng. Mater. Struct. 46 (2023) 4541-4557",
        "doi": "10.1111/ffe.14148",
        "url": "https://hdl.handle.net/20.500.14094/0100485211"
      },
      {
        "citation": "Nakai Y. et al., Observation of Flaking Process in Rolling Contact Fatigue by Laminography Using Ultra-bright Synchrotron Radiation, MATEC Web Conf. 165 (2018) 11002",
        "doi": "10.1051/matecconf/201816511002",
        "url": "https://hdl.handle.net/20.500.14094/90006290"
      }
    ],
    "tags": [
      "fatigue-initiation",
      "inclusions",
      "laminography",
      "bearing-steel",
      "rolling-contact-fatigue"
    ],
    "fatigue_initiation_relevance": "High",
    "notes": "",
    "source_file": "conventional_ct.json"
  },
  {
    "id": "dct-304ss-igscc-grain-mapped-king-2008",
    "title": "Intergranular stress corrosion crack grown through a DCT grain-mapped sensitized austenitic stainless steel",
    "material_class": "Steel",
    "material": "Sensitized austenitic stainless steel",
    "chemistry": {
      "basis": "nominal",
      "composition": {},
      "notes": ""
    },
    "processing": {
      "route": "",
      "parameters": "",
      "heat_treatment": "Sensitized (details in paper)",
      "surface_condition": ""
    },
    "techniques": [
      "DCT",
      "Synchrotron CT"
    ],
    "acquisition": {
      "facility": "ESRF (DCT + in-situ synchrotron tomography)",
      "voxel_size_um": null,
      "volume_dimensions": "",
      "in_situ": true,
      "notes": ""
    },
    "microstructure": {
      "features_resolved": [
        "grains",
        "orientations",
        "cracks",
        "twins"
      ],
      "grain_size_um": "",
      "texture": "",
      "phases": "austenite"
    },
    "defects": {
      "types": [
        "cracks"
      ],
      "statistics": ""
    },
    "mechanical_properties": {
      "yield_strength_MPa": null,
      "uts_MPa": null,
      "elongation_pct": null,
      "hardness": null,
      "modulus_GPa": null,
      "other": ""
    },
    "fatigue": {
      "tested": false,
      "test_type": "",
      "loading": "Stress corrosion cracking (not fatigue)",
      "results": "Several sensitization-resistant crack-bridging boundaries identified; they have special geometric properties but are not the twin-variant boundaries usually maximised by grain-boundary engineering.",
      "crack_initiation": "IGSCC crack path vs 3D grain-boundary network resolved.",
      "initiation_tracked_in_3d": true
    },
    "data_availability": {
      "status": "Paper only (figures)",
      "repository": "",
      "url": "",
      "doi": "",
      "size": "",
      "format": "",
      "license": ""
    },
    "references": [
      {
        "citation": "A. King, G. Johnson, D. Engelberg, W. Ludwig, J. Marrow, Observations of intergranular stress corrosion cracking in a grain-mapped polycrystal, Science 321 (2008) 382-385",
        "doi": "10.1126/science.1156211",
        "url": "https://hal.science/hal-00433962"
      },
      {
        "citation": "A. King, W. Ludwig, D. Engelberg, T.J. Marrow, Diffraction contrast tomography for the study of polycrystalline stainless steel microstructures and stress corrosion cracking, Revue de Metallurgie (2011)",
        "doi": "10.1051/metal/2011042",
        "url": ""
      }
    ],
    "tags": [
      "DCT",
      "grain-boundary",
      "stress-corrosion",
      "in-situ"
    ],
    "fatigue_initiation_relevance": "Low",
    "notes": "Environmental cracking rather than fatigue; included as a canonical DCT + in-situ crack/grain-boundary dataset in a structural steel.",
    "source_file": "diffraction_3d.json"
  },
  {
    "id": "conv-rcf-bidisc-crack-ct-zenodo",
    "title": "3D lab and synchrotron CT of rolling-contact-fatigue cracks from artificial defects in bi-disc steel specimens (IDERPLANE)",
    "material_class": "Steel",
    "material": "Steel (grade not verified), heat treated and untreated conditions",
    "chemistry": {
      "basis": "nominal",
      "composition": {},
      "notes": ""
    },
    "processing": {
      "route": "Wrought",
      "parameters": "Bi-disc RCF; two cylindrical artificial defects of various depth and diameter machined on rolling track",
      "heat_treatment": "Two conditions: heat treated and untreated (details unverified)",
      "surface_condition": "Machined"
    },
    "techniques": [
      "Micro-CT",
      "Synchrotron CT",
      "X-ray CT"
    ],
    "acquisition": {
      "facility": "Lab CT (INSA Lyon) + synchrotron (beamline not verified)",
      "voxel_size_um": null,
      "volume_dimensions": "",
      "in_situ": false,
      "notes": "Thin slabs containing the rolling surface near defects cut from discs and scanned"
    },
    "microstructure": {
      "features_resolved": [
        "cracks"
      ],
      "grain_size_um": "",
      "texture": "",
      "phases": ""
    },
    "defects": {
      "types": [
        "artificial defects",
        "cracks"
      ],
      "statistics": ""
    },
    "mechanical_properties": {
      "yield_strength_MPa": null,
      "uts_MPa": null,
      "elongation_pct": null,
      "hardness": null,
      "modulus_GPa": null,
      "other": ""
    },
    "fatigue": {
      "tested": true,
      "test_type": "HCF",
      "loading": "Rolling contact fatigue (bi-disc), several normal pressures; stopped at spalling or 1e6/1e7 cycles",
      "results": "Mode II shear-driven crack growth dominant (Zani et al.)",
      "crack_initiation": "Subsurface cracks at bottom of artificial holes; sizes measured in 3D along two directions",
      "initiation_tracked_in_3d": true
    },
    "data_availability": {
      "status": "Public download",
      "repository": "Zenodo",
      "url": "https://zenodo.org/records/6424223",
      "doi": "10.5281/zenodo.6424223",
      "size": "~27 GB (v. 6424223, 28 TIFF stacks); earlier version 10.5281/zenodo.6351387 ~16 GB",
      "format": "TIFF stacks (Lab and Syn per specimen)",
      "license": "CC-BY 4.0"
    },
    "references": [
      {
        "citation": "Xiao C., Buffiere J.-Y., Mazzu A., Results of the 3D detection of cracks in tested disc-shaped specimens, Zenodo (2022)",
        "doi": "10.5281/zenodo.6424223",
        "url": "https://zenodo.org/records/6424223"
      },
      {
        "citation": "Zani N., Rao P.M., Foletti S., Buffiere J.-Y., Mazzu A., Beretta S., Threshold and propagation of defects under RCF: an experimental approach, Procedia Structural Integrity 76 (2026) 59-66",
        "doi": "10.1016/j.prostr.2025.12.287",
        "url": null
      },
      {
        "citation": "Xiao C., Buffiere J.-Y., Neural network segmentation methods for fatigue crack images obtained with X-ray tomography, Eng. Fract. Mech. 252 (2021) 107823",
        "doi": "10.1016/j.engfracmech.2021.107823",
        "url": null
      },
      {
        "citation": "Xiao C., Buffiere J.-Y., Mazzu A., Results of the 3D detection of cracks in tested disc-shaped specimens, Zenodo 2022",
        "doi": "10.5281/zenodo.6424223"
      }
    ],
    "tags": [
      "public-data",
      "rolling-contact-fatigue",
      "cracks",
      "machine-learning-ready",
      "steel",
      "lab-vs-synchrotron",
      "artificial-defects"
    ],
    "fatigue_initiation_relevance": "Medium",
    "notes": "Steel grade not verified; link between EFM 2021 segmentation paper and this exact dataset not confirmed.",
    "source_file": "conventional_ct.json",
    "merged_from": [
      "repo-zenodo-bidisc-rcf-cracks-lab-synchrotron-ct"
    ]
  },
  {
    "chemistry": {
      "basis": "wt%",
      "composition": {
        "C": 0.17,
        "Mn": 1.63,
        "Si": 0.28,
        "Al": 0.036,
        "P": 0.0021,
        "S": 0.0038,
        "N": 0.0025,
        "Fe": "bal."
      },
      "notes": ""
    },
    "processing": {
      "route": "Rolled",
      "parameters": "Hot press austenitization + deformation; large-strain warm flat compression at 550 °C (total strain 1.6) -> UFG ferrite/cementite",
      "heat_treatment": "2 h at 550 °C; short intercritical anneal at 730 °C (24 vol% martensite) or 750 °C (38 vol% martensite) + quench",
      "surface_condition": "Polished"
    },
    "techniques": [
      "3D EBSD",
      "Serial sectioning"
    ],
    "acquisition": {
      "facility": "MPIE Zeiss CrossBeam XB1540 FIB-SEM + EDAX-TSL EBSD",
      "voxel_size_um": 0.1,
      "volume_dimensions": "20 x 20 µm scans, 42 slices at 100 nm (100 nm step), ~23 h",
      "in_situ": false,
      "notes": ""
    },
    "microstructure": {
      "features_resolved": [
        "grains",
        "orientations",
        "phases"
      ],
      "grain_size_um": "Ferrite 1.4 µm (730-DP), 1.2 µm (750-DP)",
      "texture": "",
      "phases": "ferrite + martensite (24 or 38 vol%)"
    },
    "defects": {
      "types": [],
      "statistics": ""
    },
    "mechanical_properties": {
      "yield_strength_MPa": null,
      "uts_MPa": 1003,
      "elongation_pct": null,
      "hardness": null,
      "modulus_GPa": null,
      "other": "UTS 1003 MPa for 750-DP, ~100 MPa above 730-DP"
    },
    "fatigue": {
      "tested": false,
      "test_type": null,
      "loading": null,
      "results": null,
      "crack_initiation": null,
      "initiation_tracked_in_3d": false
    },
    "tags": [
      "dual-phase",
      "GND",
      "grain-scale",
      "FIB"
    ],
    "notes": "Not a fatigue study; GND fields relevant to ferrite/martensite interface damage.",
    "id": "ebsd-dp-steel-calcagnotto-fib-3debsd",
    "title": "Ultrafine-grained dual-phase steel: FIB 3D EBSD of GND/orientation gradients at ferrite-martensite interfaces",
    "material_class": "Steel",
    "material": "Ultrafine-grained ferrite/martensite dual-phase steel (0.17C-1.63Mn)",
    "data_availability": {
      "status": "Paper only (figures)",
      "repository": null,
      "url": "https://www.dierk-raabe.com/app/download/5803583940/Mater_Science_Engin_A+527+%282010%29+2738.pdf",
      "doi": null,
      "size": null,
      "format": null,
      "license": null
    },
    "references": [
      {
        "citation": "Calcagnotto M., Ponge D., Demir E., Raabe D., Orientation gradients and geometrically necessary dislocations in ultrafine grained dual-phase steels studied by 2D and 3D EBSD, Mater. Sci. Eng. A 527 (2010) 2738-2746",
        "doi": "10.1016/j.msea.2010.01.004",
        "url": "https://www.dierk-raabe.com/app/download/5803583940/Mater_Science_Engin_A+527+%282010%29+2738.pdf"
      }
    ],
    "fatigue_initiation_relevance": "Low",
    "source_file": "ebsd_3d.json"
  },
  {
    "id": "conv-ti21s-dct-pct-short-crack",
    "title": "3D short fatigue crack growth in beta-Ti 21S combining DCT (ID11) grain map and in situ PCT (ID19)",
    "material_class": "Ti alloy",
    "material": "Ti 21S metastable beta (Ti-15Mo-3Nb-3Al-0.2Si)",
    "chemistry": {
      "basis": "nominal",
      "composition": {
        "Mo": 15,
        "Nb": 3,
        "Al": 3,
        "Si": 0.2,
        "Ti": "bal."
      },
      "notes": "Nominal"
    },
    "processing": {
      "route": "Rolled",
      "parameters": "Timet 1.6 mm sheet; 600 um diameter gauge, 2 mm long, spark-eroded",
      "heat_treatment": "850 C/2 h in evacuated quartz, water quench (single beta phase)",
      "surface_condition": "Polished (2400 SiC + 17 um SiC paste); FIB wedge notch 150x2x40 um"
    },
    "techniques": [
      "DCT",
      "Phase-contrast CT",
      "Synchrotron CT"
    ],
    "acquisition": {
      "facility": "ESRF ID11 (DCT), ESRF ID19 (PCT)",
      "voxel_size_um": 0.7,
      "volume_dimensions": "~100 grains around notch",
      "in_situ": true,
      "notes": "DCT: 40 keV, 1.4 um pixel, 7200 images/360 deg, ~80,000 spots, 20 h. PCT: 38 keV, 0.7 um voxel, 44 mm distance, 26 propagation stages 45k-75.5k cycles under max load"
    },
    "microstructure": {
      "features_resolved": [
        "grains",
        "orientations",
        "cracks"
      ],
      "grain_size_um": "55 (from DCT)",
      "texture": "",
      "phases": "bcc beta"
    },
    "defects": {
      "types": [
        "cracks"
      ],
      "statistics": "FIB notch starter"
    },
    "mechanical_properties": {
      "yield_strength_MPa": null,
      "uts_MPa": null,
      "elongation_pct": null,
      "hardness": null,
      "modulus_GPa": null,
      "other": ""
    },
    "fatigue": {
      "tested": true,
      "test_type": "in-situ",
      "loading": "Uniaxial, 10-320 MPa (R=0.03), 25 Hz, room temperature",
      "results": "Local 3D growth rates mapped vs crystallography of fracture surface",
      "crack_initiation": "From FIB notch; first growth detected at 45,000 cycles; growth correlated with grain orientations",
      "initiation_tracked_in_3d": true
    },
    "data_availability": {
      "status": "Paper only (figures)",
      "repository": "",
      "url": "https://www.esrf.fr/UsersAndScience/Publications/Highlights/2011/materials/mat4",
      "doi": "",
      "size": "",
      "format": "",
      "license": ""
    },
    "references": [
      {
        "citation": "Herbig M., King A., Reischig P., Proudhon H., Lauridsen E.M., Marrow J., Buffiere J.-Y., Ludwig W., 3-D growth of a short fatigue crack within a polycrystalline microstructure studied using combined diffraction and phase-contrast X-ray tomography, Acta Materialia 59 (2011) 590-601",
        "doi": "10.1016/j.actamat.2010.09.063",
        "url": "https://hereon.de/imperia/md/content/gkss/zentrale_einrichtungen/bibliothek/journals/2010/Herbig-actmat.pdf"
      },
      {
        "citation": "M. Herbig, A. King, P. Reischig, H. Proudhon, E.M. Lauridsen, J. Marrow, J.-Y. Buffiere, W. Ludwig, 3-D growth of a short fatigue crack within a polycrystalline microstructure studied using combined diffraction and phase-contrast X-ray tomography, Acta Materialia 59 (2011) 590-601",
        "doi": "10.1016/j.actamat.2010.09.063",
        "url": "https://hereon.de/imperia/md/content/gkss/zentrale_einrichtungen/bibliothek/journals/2010/Herbig-actmat.pdf"
      }
    ],
    "tags": [
      "grain-scale",
      "in-situ",
      "DCT",
      "short-crack",
      "crystallographic",
      "synchrotron",
      "crack-growth"
    ],
    "fatigue_initiation_relevance": "High",
    "notes": "Benchmark grain-resolved short crack dataset.",
    "source_file": "conventional_ct.json",
    "merged_from": [
      "dct-ti21s-short-fatigue-crack-herbig-2011"
    ]
  },
  {
    "chemistry": null,
    "processing": null,
    "techniques": [
      "3D EBSD",
      "Serial sectioning"
    ],
    "acquisition": {
      "facility": "Naval Research Laboratory serial sectioning + EBSD",
      "voxel_size_um": null,
      "volume_dimensions": "",
      "in_situ": false,
      "notes": ""
    },
    "microstructure": {
      "features_resolved": [
        "grains",
        "orientations"
      ],
      "grain_size_um": "",
      "texture": "",
      "phases": "BCC beta"
    },
    "defects": {
      "types": [],
      "statistics": ""
    },
    "mechanical_properties": {
      "yield_strength_MPa": null,
      "uts_MPa": null,
      "elongation_pct": null,
      "hardness": null,
      "modulus_GPa": null,
      "other": ""
    },
    "fatigue": {
      "tested": false,
      "test_type": null,
      "loading": null,
      "results": null,
      "crack_initiation": null,
      "initiation_tracked_in_3d": false
    },
    "tags": [
      "titanium",
      "grain-topology",
      "image-based-FE"
    ],
    "notes": "Sectioning parameters not verified.",
    "id": "ebsd-ti21s-rowenhorst-beta-grains",
    "title": "Beta-Ti alloy Ti-21S: NRL mechanical serial-sectioning 3D EBSD of recrystallized beta grains (topology, curvature, image-based FE)",
    "material_class": "Ti alloy",
    "material": "Ti-21S (beta-stabilized Ti alloy, fully recrystallized)",
    "data_availability": {
      "status": "Paper only (figures)",
      "repository": null,
      "url": null,
      "doi": null,
      "size": null,
      "format": null,
      "license": null
    },
    "references": [
      {
        "citation": "Rowenhorst D.J., Lewis A.C., Spanos G., Three-dimensional analysis of grain topology and interface curvature in a beta-titanium alloy, Acta Materialia 58 (2010) 5511-5519",
        "doi": "10.1016/j.actamat.2010.06.030",
        "url": null
      },
      {
        "citation": "Rowenhorst D., Lewis A., Spanos G., Grain Boundary Curvature Analysis of beta-Grains in Ti-21S, Microscopy and Microanalysis 15 (2009) 640-641",
        "doi": "10.1017/s1431927609094082",
        "url": null
      }
    ],
    "fatigue_initiation_relevance": "Low",
    "source_file": "ebsd_3d.json"
  },
  {
    "id": "dct-ti55531-short-crack-ml-rovinelli-2018",
    "title": "Short fatigue crack in beta-metastable Ti-55531 with DCT grain map and in-situ PCT, used for ML crack-driving-force study",
    "material_class": "Ti alloy",
    "material": "Ti-55531 (Ti-5Al-5Mo-5V-3Cr-1Zr nominal designation)",
    "chemistry": {
      "basis": "nominal",
      "composition": {},
      "notes": "Composition not given in the source beyond the alloy designation."
    },
    "processing": {
      "route": "Wrought (unverified)",
      "parameters": "",
      "heat_treatment": "Annealed to obtain a full beta microstructure.",
      "surface_condition": "FIB notch 2 um high x 140 um wide x 25 um deep."
    },
    "techniques": [
      "DCT",
      "Phase-contrast CT",
      "Synchrotron CT"
    ],
    "acquisition": {
      "facility": "ESRF ID19",
      "voxel_size_um": 1.4,
      "volume_dimensions": "",
      "in_situ": true,
      "notes": "Crack front located to +/-1-2 voxels (+/-1.4-2.8 um). PCT scans at maximum load every 1000 cycles; DCT before loading."
    },
    "microstructure": {
      "features_resolved": [
        "grains",
        "orientations",
        "cracks"
      ],
      "grain_size_um": "65",
      "texture": "",
      "phases": "beta (bcc)"
    },
    "defects": {
      "types": [
        "cracks"
      ],
      "statistics": ""
    },
    "mechanical_properties": {
      "yield_strength_MPa": 1000,
      "uts_MPa": null,
      "elongation_pct": null,
      "hardness": null,
      "modulus_GPa": null,
      "other": "Yield stress of 1000 MPa used in the paper's model (as stated)."
    },
    "fatigue": {
      "tested": true,
      "test_type": "in-situ",
      "loading": "Stress controlled, 10-320 MPa (R = 0.03), interrupted every 1000 cycles",
      "results": "Crack fronts analysed at e.g. 56k and 112k cycles; crystal-plasticity FFT simulations per crack geometry feed a Bayesian network; analytical crack-direction and growth-rate metrics derived.",
      "crack_initiation": "From FIB notch; crack path deflections relative to grain boundaries resolved in 3D.",
      "initiation_tracked_in_3d": true
    },
    "data_availability": {
      "status": "Paper only (figures)",
      "repository": "",
      "url": "",
      "doi": "",
      "size": "",
      "format": "",
      "license": ""
    },
    "references": [
      {
        "citation": "A. Rovinelli, M.D. Sangid, H. Proudhon, W. Ludwig, Using machine learning and a data-driven approach to identify the small fatigue crack driving force in polycrystalline materials, npj Computational Materials 4 (2018) 35",
        "doi": "10.1038/s41524-018-0094-7",
        "url": "https://www.nature.com/articles/s41524-018-0094-7"
      },
      {
        "citation": "H. Proudhon, J. Li, W. Ludwig, A. Roos, S. Forest, Simulation of short fatigue crack propagation in a 3D experimental microstructure, Advanced Engineering Materials 19 (2017) 1600721",
        "doi": "10.1002/adem.201600721",
        "url": ""
      }
    ],
    "tags": [
      "grain-scale",
      "in-situ",
      "short-crack",
      "DCT",
      "machine-learning-ready",
      "crystal-plasticity"
    ],
    "fatigue_initiation_relevance": "High",
    "notes": "Proudhon et al. 2017 (AEM) performed CPFE crack-growth simulation in a DCT-measured microstructure of several hundred grains; whether it is the same Ti-55531 specimen is (unverified).",
    "source_file": "diffraction_3d.json"
  },
  {
    "chemistry": null,
    "processing": null,
    "techniques": [
      "Synchrotron CT",
      "Phase-contrast CT",
      "3D EBSD",
      "Serial sectioning"
    ],
    "acquisition": {
      "facility": "ESRF ID19 (in-situ fatigue microtomography) + subsequent 3D EBSD volume",
      "voxel_size_um": null,
      "volume_dimensions": "",
      "in_situ": true,
      "notes": "Phase + absorption contrast to see two-phase microstructure and crack chronology."
    },
    "microstructure": {
      "features_resolved": [
        "grains",
        "orientations",
        "phases",
        "cracks"
      ],
      "grain_size_um": "",
      "texture": "",
      "phases": "alpha lamellae + beta; prior beta grains"
    },
    "defects": {
      "types": [
        "cracks"
      ],
      "statistics": ""
    },
    "mechanical_properties": {
      "yield_strength_MPa": null,
      "uts_MPa": null,
      "elongation_pct": null,
      "hardness": null,
      "modulus_GPa": null,
      "other": ""
    },
    "fatigue": {
      "tested": true,
      "test_type": "in-situ",
      "loading": "In-situ fatigue at ESRF ID19 (loading details not verified)",
      "results": "3D crack-front evolution recorded",
      "crack_initiation": "Near-surface crack crossing prior-beta GB is diverted/bifurcated (local retardation, first-order crack-front undulation); large misorientation between alpha lamellae favourable for prismatic <a> or pyramidal <c+a> slip deflects the crack (second-order undulation)",
      "initiation_tracked_in_3d": true
    },
    "tags": [
      "fatigue-crack",
      "in-situ",
      "titanium",
      "correlative",
      "short-crack"
    ],
    "notes": "3D EBSD sectioning method (FIB vs mechanical) not verified.",
    "id": "ebsd-ti6246-fatigue-crack-birosca",
    "title": "Ti-6246 short fatigue crack: in-situ synchrotron microtomography (ESRF ID19) + post-mortem 3D EBSD of crack path",
    "material_class": "Ti alloy",
    "material": "Ti-6Al-2Sn-4Zr-6Mo (Ti-6246), lamellar/duplex",
    "data_availability": {
      "status": "Paper only (figures)",
      "repository": null,
      "url": "https://cronfa.swansea.ac.uk/Record/cronfa11870/Details",
      "doi": null,
      "size": null,
      "format": null,
      "license": null
    },
    "references": [
      {
        "citation": "Birosca S., Buffiere J.Y., Garcia-Pastor F.A., Karadge M., Babout L., Preuss M., Three-dimensional characterization of fatigue cracks in Ti-6246 using X-ray tomography and electron backscatter diffraction, Acta Materialia 57 (2009) 5834-5847",
        "doi": "10.1016/j.actamat.2009.08.009",
        "url": "https://cronfa.swansea.ac.uk/Record/cronfa11870/Details"
      }
    ],
    "fatigue_initiation_relevance": "High",
    "source_file": "ebsd_3d.json"
  },
  {
    "id": "conv-ti64-short-crack-closure-toda",
    "title": "3D short fatigue crack closure in Ti-6Al-4V by ultra-high-resolution X-ray microtomography",
    "material_class": "Ti alloy",
    "material": "Ti-6Al-4V",
    "chemistry": {
      "basis": "nominal",
      "composition": {
        "Al": 6,
        "V": 4,
        "Ti": "bal."
      },
      "notes": "Nominal"
    },
    "processing": {
      "route": "Wrought",
      "parameters": "Not verified",
      "heat_treatment": null,
      "surface_condition": null
    },
    "techniques": [
      "Synchrotron CT"
    ],
    "acquisition": {
      "facility": "Synchrotron (SPring-8 likely given authors; unverified)",
      "voxel_size_um": null,
      "volume_dimensions": null,
      "in_situ": true,
      "notes": "Ultra-high-resolution XMT"
    },
    "microstructure": {
      "features_resolved": [
        "cracks",
        "phases",
        "grains"
      ],
      "grain_size_um": "",
      "texture": "",
      "phases": "alpha + beta"
    },
    "defects": {
      "types": [
        "cracks"
      ],
      "statistics": ""
    },
    "mechanical_properties": {
      "yield_strength_MPa": null,
      "uts_MPa": null,
      "elongation_pct": null,
      "hardness": null,
      "modulus_GPa": null,
      "other": ""
    },
    "fatigue": {
      "tested": true,
      "test_type": "crack growth",
      "loading": "Not verified",
      "results": "Inhomogeneous plasticity- and roughness-induced closure along 3D front; Schmid factor strongest influence on local growth rate (surrogate statistical analysis)",
      "crack_initiation": "Short crack interacting with alpha/alpha and alpha/alpha+beta boundaries (tilt/twist)",
      "initiation_tracked_in_3d": false
    },
    "data_availability": {
      "status": "Paper only (figures)",
      "repository": null,
      "url": null,
      "doi": null,
      "size": null,
      "format": null,
      "license": "Article open access (per OpenAlex)"
    },
    "references": [
      {
        "citation": "Tubei V., Toda H., Ketanond W., Fujihara H., Takakuwa O., Takeuchi A., Uesugi M., Direct observation of three-dimensional short fatigue crack closure behavior in Ti-6Al-4V alloy using ultra-high-resolution X-ray microtomography, Int. J. Fatigue 168 (2023) 107428",
        "doi": "10.1016/j.ijfatigue.2022.107428",
        "url": null
      }
    ],
    "tags": [
      "short-crack",
      "crack-closure",
      "in-situ",
      "grain-scale"
    ],
    "fatigue_initiation_relevance": "Medium",
    "notes": "Abstract-level verification only; processing route of Ti64 not verified.",
    "source_file": "conventional_ct.json"
  },
  {
    "id": "repo-mendeley-hornas-ml-fatigue-lpbf-ti64-uct",
    "title": "ML-ready fatigue life dataset for L-PBF Ti-6Al-4V with micro-CT defect features (baseline and augmented train/test splits; Hornas PhD)",
    "material_class": "Ti alloy",
    "material": "Ti-6Al-4V (L-PBF / SLM)",
    "chemistry": {
      "basis": "nominal",
      "composition": {},
      "notes": ""
    },
    "processing": {
      "route": "L-PBF",
      "parameters": "",
      "heat_treatment": "",
      "surface_condition": ""
    },
    "techniques": [
      "Micro-CT",
      "X-ray CT"
    ],
    "acquisition": {
      "facility": "Lab micro-CT (CTU Prague; unverified)",
      "voxel_size_um": null,
      "volume_dimensions": "",
      "in_situ": false,
      "notes": "Tabular features derived from micro-CT defect analysis; no image volumes indicated."
    },
    "microstructure": {
      "features_resolved": [
        "pores"
      ],
      "grain_size_um": "",
      "texture": "",
      "phases": ""
    },
    "defects": {
      "types": [
        "gas pores",
        "lack-of-fusion"
      ],
      "statistics": "Defect descriptors as ML inputs (see README.pdf)."
    },
    "mechanical_properties": {
      "yield_strength_MPa": null,
      "uts_MPa": null,
      "elongation_pct": null,
      "hardness": null,
      "modulus_GPa": null,
      "other": ""
    },
    "fatigue": {
      "tested": true,
      "test_type": "HCF",
      "loading": "",
      "results": "Experimental raw dataset + 5 permutations (P1-P5) of scaled training/test sets; augmented sets of 8/23/69 instances.",
      "crack_initiation": "",
      "initiation_tracked_in_3d": false
    },
    "data_availability": {
      "status": "Public download",
      "repository": "Mendeley Data",
      "url": "https://data.mendeley.com/datasets/455t348yxk/1",
      "doi": "10.17632/455t348yxk.1",
      "size": "",
      "format": "CSV, PDF README",
      "license": "CC BY 4.0"
    },
    "references": [
      {
        "citation": "Hornas J., Data for Doctoral Thesis: A Machine Learning Approach for Fatigue Life Prediction of Additively Manufactured Metal Parts, CTU Prague, Mendeley Data 2026",
        "doi": "10.17632/455t348yxk.1"
      }
    ],
    "tags": [
      "machine-learning-ready",
      "additive-manufacturing",
      "fatigue-life-prediction",
      "tabular"
    ],
    "fatigue_initiation_relevance": "Medium",
    "notes": "Tabular only (no 3D volumes).",
    "source_file": "repository_sweep.json"
  },
  {
    "id": "repo-nist-ti64-lpbf-novel-hip-xct-rbf",
    "title": "NIST PBF-L Ti-6Al-4V subjected to 14 novel HIP/heat treatments: XCT tiff stacks, EBSD, tensile (300 tests) and rotating bending fatigue",
    "material_class": "Ti alloy",
    "material": "Ti-6Al-4V (PBF-L)",
    "chemistry": {
      "basis": "nominal",
      "composition": {},
      "notes": ""
    },
    "processing": {
      "route": "L-PBF + HIP / heat treatments",
      "parameters": "Identical blocks from one PBF-L build; mini-tensile specimens in horizontal and vertical orientations; build details in dataset.",
      "heat_treatment": "As-built plus 14 heat treatments (stress relief, sub- and super-transus HIP variants with different cooling rates, rapid quench, tempering; e.g. HT2 nsHIP, HT3 csHIP, HT10 csHIP+FC, HT13 SHIP); three conditions down-selected for RBF (HT4, HT10, HT14 per fractography folders).",
      "surface_condition": "Machined (RBF and mini-tensile specimens)"
    },
    "techniques": [
      "X-ray CT",
      "Micro-CT"
    ],
    "acquisition": {
      "facility": "Lab XCT (instrument per README; unverified)",
      "voxel_size_um": null,
      "volume_dimensions": "",
      "in_situ": false,
      "notes": "Dataset folder 'X-ray Computed Tomography/XCT tiff stacks' (~88 GB) plus reconstruction images."
    },
    "microstructure": {
      "features_resolved": [
        "pores",
        "grains",
        "phases"
      ],
      "grain_size_um": "",
      "texture": "Stitched EBSD (ANG/OSC) provided",
      "phases": "alpha/beta; prior-beta grains and grain-boundary alpha after super-transus HIP"
    },
    "defects": {
      "types": [
        "gas pores",
        "lack-of-fusion"
      ],
      "statistics": "See XCT stacks / papers."
    },
    "mechanical_properties": {
      "yield_strength_MPa": null,
      "uts_MPa": null,
      "elongation_pct": null,
      "hardness": null,
      "modulus_GPa": null,
      "other": ""
    },
    "fatigue": {
      "tested": true,
      "test_type": "HCF",
      "loading": "Rotating bending fatigue (RBF) on three down-selected conditions; S-N_data.xlsx",
      "results": "Highest runout stress for the lowest-temperature sub-transus HIP (800 C, 2 h, 200 MPa); super-transus treatment reduced fatigue strength (IJF 2024).",
      "crack_initiation": "RBF fractography (SEM) provided for HT4, HT10, HT14; initiation linked to microstructure (large prior-beta grains, GB alpha) after porosity closure.",
      "initiation_tracked_in_3d": false
    },
    "data_availability": {
      "status": "Public download",
      "repository": "NIST Public Data Repository",
      "url": "https://data.nist.gov/od/id/mds2-3402",
      "doi": "10.18434/mds2-3402",
      "size": "~123 GB (3071 files; XCT ~88 GB, EBSD ~30 GB)",
      "format": "TIFF stacks, ANG/OSC, XLSX, TIF images",
      "license": "NIST open license"
    },
    "references": [
      {
        "citation": "Derimow N. et al., Microstructure and mechanical properties of laser powder bed fusion Ti-6Al-4V after HIP treatments with varied temperatures and cooling rates, Materials & Design 247 (2024) 113388",
        "doi": "10.1016/j.matdes.2024.113388"
      },
      {
        "citation": "Derimow N. et al., Microstructural effects on the rotating bending fatigue behavior of Ti-6Al-4V produced via laser powder bed fusion, Int. J. Fatigue (2024) 108362",
        "doi": "10.1016/j.ijfatigue.2024.108362"
      },
      {
        "citation": "Derimow N. et al., Precipitation hardening of laser powder bed fusion Ti-6Al-4V, MSEA 921 (2025) 147549",
        "doi": "10.1016/j.msea.2024.147549"
      },
      {
        "citation": "Derimow N. et al., High pressure heat treatment development for laser powder bed fusion Ti-6Al-4V alloy, NIST IR 8551 (2024)",
        "doi": "10.6028/NIST.IR.8551"
      }
    ],
    "tags": [
      "additive-manufacturing",
      "HIP",
      "porosity",
      "fatigue-initiation",
      "process-structure-property"
    ],
    "fatigue_initiation_relevance": "High",
    "notes": "Precursor study to AMB2025-03 from the same NIST group. XCT instrument/voxel not confirmed from metadata.",
    "source_file": "repository_sweep.json"
  },
  {
    "id": "repo-cmu-ambench2025-03-xct-segmentation",
    "title": "Processed XCT scans and segmentation-method comparison for AM Bench 2025-03 Ti-6Al-4V rotating bending fatigue specimens (CMU KiltHub)",
    "material_class": "Ti alloy",
    "material": "Ti-6Al-4V (PBF-L, AM Bench AMB2025-03 build)",
    "chemistry": {
      "basis": "nominal",
      "composition": {},
      "notes": "Same material as AMB2025-03 (see repo-nist-ambench2025-03-ti64-rbf-xct)."
    },
    "processing": {
      "route": "L-PBF + 800 C HIP / vacuum heat treatment",
      "parameters": "See AMB2025-03 record.",
      "heat_treatment": "800HIP / 800VAC",
      "surface_condition": "Machined and polished"
    },
    "techniques": [
      "X-ray CT",
      "Micro-CT"
    ],
    "acquisition": {
      "facility": "Raw scans from NIST (Zeiss Xradia Versa XRM-500)",
      "voxel_size_um": 5.5,
      "volume_dimensions": "",
      "in_situ": false,
      "notes": "Derived dataset: alternative segmentations/models of the NIST raw XCT scans, with surface-difference trends, confusion matrices and percentile plots."
    },
    "microstructure": {
      "features_resolved": [
        "pores"
      ],
      "grain_size_um": "",
      "texture": "",
      "phases": ""
    },
    "defects": {
      "types": [
        "gas pores",
        "lack-of-fusion"
      ],
      "statistics": "Segmentation comparisons; see files."
    },
    "mechanical_properties": {
      "yield_strength_MPa": null,
      "uts_MPa": null,
      "elongation_pct": null,
      "hardness": null,
      "modulus_GPa": null,
      "other": ""
    },
    "fatigue": {
      "tested": true,
      "test_type": "HCF",
      "loading": "Rotating bending (from AMB2025-03)",
      "results": "See AMB2025-03",
      "crack_initiation": "Segmentations intended for killer-pore / failure-location prediction (unverified detail)",
      "initiation_tracked_in_3d": false
    },
    "data_availability": {
      "status": "Public download",
      "repository": "Carnegie Mellon University KiltHub (figshare)",
      "url": "https://doi.org/10.1184/R1/31378690.v1",
      "doi": "10.1184/R1/31378690.v1",
      "size": "~10.2 GB (83 files)",
      "format": "ZIP of segmentation results/models, PDF plots",
      "license": "CC BY 4.0"
    },
    "references": [
      {
        "citation": "Miner J., Narra S.P., Hobdari M., Stanton H., Dataset of Processed X-ray Computed Tomography Scans Comparing Segmentation Methods from AMBench 2025-03 Rotating Bending Fatigue Challenge, CMU KiltHub 2026",
        "doi": "10.1184/R1/31378690.v1",
        "url": "https://doi.org/10.1184/R1/31378690.v1"
      }
    ],
    "tags": [
      "additive-manufacturing",
      "porosity",
      "segmentation",
      "machine-learning-ready",
      "benchmark"
    ],
    "fatigue_initiation_relevance": "Medium",
    "notes": "Companion/derivative of the NIST AMB2025-03 data; useful for segmentation-uncertainty studies of killer-defect prediction.",
    "source_file": "repository_sweep.json"
  },
  {
    "id": "repo-cmu-ti64-lpbf-xct-porosity-evs",
    "title": "X-ray micro-CT pore measurements and extreme-value statistics for PBF-LB Ti-6Al-4V coupons across process parameters (EOS M290; CMU)",
    "material_class": "Ti alloy",
    "material": "Ti-6Al-4V (PBF-LB)",
    "chemistry": {
      "basis": "nominal",
      "composition": {},
      "notes": ""
    },
    "processing": {
      "route": "L-PBF",
      "parameters": "EOS M290; process-parameter sweep (companion record 28152209 covers 150 W and 280 W coupons).",
      "heat_treatment": "",
      "surface_condition": ""
    },
    "techniques": [
      "Micro-CT",
      "X-ray CT"
    ],
    "acquisition": {
      "facility": "Lab micro-CT (unverified)",
      "voxel_size_um": null,
      "volume_dimensions": "",
      "in_situ": false,
      "notes": "Pore tables only (poredf.csv) and per-sample parameters with EVS fits."
    },
    "microstructure": {
      "features_resolved": [
        "pores",
        "lack-of-fusion",
