Repository: danishabbir/MMD

# Material Microstructure Dataset (MMD)

A curated catalog of **3D microstructure and defect reconstructions of structural materials**
(X-ray CT, micro-CT, synchrotron CT, diffraction contrast tomography, HEDM/3DXRD, 3D EBSD and
serial sectioning). Each record links the 3D data to the material's **chemistry**, **processing
parameters**, **mechanical properties** and, where measured, **fatigue behaviour and fatigue crack
initiation sites**.

The catalog comes with a static web gallery for browsing, filtering and inspecting the records.

File: data/mmd.json (part 9 of 9)
[
        "keyhole pores"
      ],
      "grain_size_um": "",
      "texture": "",
      "phases": ""
    },
    "defects": {
      "types": [
        "gas pores",
        "lack-of-fusion",
        "keyhole pores"
      ],
      "statistics": "Per-pore measurements; extreme value statistics parameters per sample."
    },
    "mechanical_properties": {
      "yield_strength_MPa": null,
      "uts_MPa": null,
      "elongation_pct": null,
      "hardness": null,
      "modulus_GPa": null,
      "other": ""
    },
    "fatigue": {
      "tested": false,
      "test_type": "",
      "loading": "",
      "results": "",
      "crack_initiation": "",
      "initiation_tracked_in_3d": false
    },
    "data_availability": {
      "status": "Public download",
      "repository": "Carnegie Mellon University KiltHub (figshare)",
      "url": "https://doi.org/10.1184/R1/26304175.v1",
      "doi": "10.1184/R1/26304175.v1",
      "size": "~70 MB",
      "format": "CSV",
      "license": "CC BY 4.0 (companion 10.1184/R1/28152209.v1 is CC BY-NC 3.0)"
    },
    "references": [
      {
        "citation": "Miner J., Narra S.P., Dataset of X-ray Micro Computed Tomography Porosity Measurements from Powder Bed Fusion - Laser Beam Ti-6Al-4V, CMU KiltHub 2024",
        "doi": "10.1184/R1/26304175.v1"
      },
      {
        "citation": "Related article, Additive Manufacturing (2025)",
        "doi": "10.1016/j.addma.2025.104838"
      },
      {
        "citation": "Related article, Reliability Engineering & System Safety (2025)",
        "doi": "10.1016/j.ress.2025.111207"
      }
    ],
    "tags": [
      "additive-manufacturing",
      "porosity",
      "extreme-value-statistics",
      "machine-learning-ready",
      "tabular"
    ],
    "fatigue_initiation_relevance": "Medium",
    "notes": "EVS of max pore size is the standard input for sqrt(area)-based fatigue limit estimation; no fatigue tests in this record.",
    "source_file": "repository_sweep.json"
  },
  {
    "chemistry": {
      "basis": "nominal",
      "composition": {},
      "notes": ""
    },
    "processing": {
      "route": "L-PBF (unverified)",
      "parameters": "AM Ti cylinder with attached 1 mm Ti-ball fiducials",
      "heat_treatment": "",
      "surface_condition": ""
    },
    "techniques": [
      "X-ray CT",
      "Serial sectioning"
    ],
    "acquisition": {
      "facility": "AFRL mechanical-polish serial sectioning (optical) + 5 different XCT scans/systems",
      "voxel_size_um": 2.8,
      "volume_dimensions": "SS in-plane 2.8 µm, average slice 2.01 µm (z-height map provided)",
      "in_situ": false,
      "notes": "Registered TIF stacks of VOI for all XCT scans + SS; raw projections provided (scan E partly lost: 1329 of 3141 projections)."
    },
    "microstructure": {
      "features_resolved": [
        "pores",
        "lack-of-fusion"
      ],
      "grain_size_um": "",
      "texture": "",
      "phases": ""
    },
    "defects": {
      "types": [
        "gas pores",
        "lack-of-fusion"
      ],
      "statistics": "Largest-pore centroids registered within 20-60 µm (1-3 voxels) between modalities; serial sectioning used as ground truth for XCT pore detection limits"
    },
    "mechanical_properties": {
      "yield_strength_MPa": null,
      "uts_MPa": null,
      "elongation_pct": null,
      "hardness": null,
      "modulus_GPa": null,
      "other": ""
    },
    "fatigue": {
      "tested": false,
      "test_type": "",
      "loading": "",
      "results": "",
      "crack_initiation": "",
      "initiation_tracked_in_3d": false
    },
    "tags": [
      "additive-manufacturing",
      "porosity",
      "XCT-validation",
      "ground-truth",
      "machine-learning-ready",
      "registered"
    ],
    "notes": "No EBSD (optical serial sectioning); included as serial-sectioning ground truth for pore detection that controls AM fatigue initiation.",
    "id": "ebsd-ti64-am-robomet-xct-jolley",
    "title": "AM Ti-6Al-4V: correlative multi-system XCT + optical-microscopy mechanical serial sectioning of porosity (fiducial-registered)",
    "material_class": "Ti alloy",
    "material": "Ti-6Al-4V (additively manufactured cylinder)",
    "data_availability": {
      "status": "Public download",
      "repository": "Materials Data Facility",
      "url": "https://doi.org/10.18126/t27t-9iao",
      "doi": "10.18126/t27t-9iao",
      "size": "",
      "format": "TIFF stacks, raw projections (32-bit float / 16-bit), text metadata",
      "license": ""
    },
    "references": [
      {
        "citation": "Jolley B.R., Sparkman D.M., Chapman M.G., Schwalbach E.J., Uchic M.D., Correlative X-ray Computed Tomography and Optical Microscopy Serial Sectioning Data of Additive Manufactured Ti-6Al-4V, IMMI 13 (2024) 746-757",
        "doi": "10.1007/s40192-024-00367-1",
        "url": null
      },
      {
        "citation": "Sparkman D., Jolley B., Schwalbach E., Knott C., Uchic M., Chapman M., Spatial Registration of X-ray Computed Tomography and Optical Microscopy Serial Sectioning Data, ASNT Research Symposium 2023",
        "doi": "10.32548/rs.2023.084",
        "url": null
      },
      {
        "citation": "Jolley B.R., Uchic M.D., Sparkman D., Chapman M., Schwalbach E., Correlative X-ray Computed Tomography and Optical Microscopy Serial Sectioning Data of Additive Manufactured Ti-6Al-4V..., IMMI (2024)",
        "doi": "10.1007/s40192-024-00367-1"
      }
    ],
    "fatigue_initiation_relevance": "Medium",
    "source_file": "ebsd_3d.json",
    "merged_from": [
      "repo-mdf-jolley-ti64-xct-optical-serial-sectioning"
    ]
  },
  {
    "id": "conv-ti64-forged-vhcf-internal-cracks-spring8",
    "title": "Internal VHCF crack initiation and growth in forged Ti-6Al-4V tracked by SPring-8 BL20XU micro/nano-CT",
    "material_class": "Ti alloy",
    "material": "Ti-6Al-4V (alpha+beta), forged bar",
    "chemistry": {
      "basis": "wt%",
      "composition": {
        "Al": 6.12,
        "V": 4.27,
        "O": 0.16,
        "N": 0.002,
        "C": 0.02,
        "Fe": 0.15,
        "H": 0.0029,
        "Ti": "bal."
      },
      "notes": "Daido Steel material (Xue et al. 2022)"
    },
    "processing": {
      "route": "Forged",
      "parameters": "phi780 mm ingot forged to phi440 mm then gyratory forged to phi20 mm bars",
      "heat_treatment": "Solution 1203 K/1 h (3.6 ks), air cool; age 978 K/2 h (7.2 ks), air cool",
      "surface_condition": "Machined/polished small specimens (phi0.7 and phi1.8 mm)"
    },
    "techniques": [
      "Synchrotron CT",
      "Nano-CT",
      "Phase-contrast CT"
    ],
    "acquisition": {
      "facility": "SPring-8 BL20XU",
      "voxel_size_um": 0.51,
      "volume_dimensions": "micro-CT FOV 1.0x1.0 mm (Xue 2022) / 3x2.5 mm with 1.45 um pixel (Yoshinaka 2023); nano-CT FOV ~57 um",
      "in_situ": false,
      "notes": "Interrupted ex situ (fatigue machine off-beam). Micro-CT 30 keV, 1800 projections; nano-CT (Zernike phase contrast) 65.4 nm voxel (Xue 2022) / 32.7 nm pixel (Yoshinaka 2023)"
    },
    "microstructure": {
      "features_resolved": [
        "cracks",
        "phases",
        "grains"
      ],
      "grain_size_um": "~10 (primary alpha 9.8, alpha/beta colonies 9.3)",
      "texture": "",
      "phases": "Equiaxed alpha + lamellar alpha/beta"
    },
    "defects": {
      "types": [
        "cracks"
      ],
      "statistics": "Yoshinaka 2023: 28 cracks (27 internal, 1 surface) in phi1.8x2.5 mm volume; initial crack lengths 8.0-31.5 um (mean 16.4 um)"
    },
    "mechanical_properties": {
      "yield_strength_MPa": 860,
      "uts_MPa": 943,
      "elongation_pct": 17,
      "hardness": "316 HV",
      "modulus_GPa": null,
      "other": "Reduction of area 40%"
    },
    "fatigue": {
      "tested": true,
      "test_type": "VHCF",
      "loading": "Uniaxial, R=0.1, sigma_max 650 MPa (800 MPa for nano-CT specimen), 140-400 Hz",
      "results": "Average Nf ~2-3e7 at 650 MPa (phi1.8 mm); internal crack initiation life 5.0e6-1.8e7 cycles (20-70% of life); internal crack growth <1e-10 m/cycle, vacuum-like",
      "crack_initiation": "Internal alpha-phase facets distributed throughout the volume; internal cracks initiate as early as surface cracks but grow far slower; blunt crack tip and load-independent CTOD for internal cracks. Tracked in 3D.",
      "initiation_tracked_in_3d": true
    },
    "data_availability": {
      "status": "Paper only (figures)",
      "repository": "NIMS MDR (manuscript only, no CT data)",
      "url": "https://mdr.nims.go.jp/datasets/38d6a014-951a-46e0-b1ed-2b064de95723",
      "doi": "10.48505/nims.4753",
      "size": null,
      "format": null,
      "license": "In Copyright (Wiley self-archiving)"
    },
    "references": [
      {
        "citation": "Yoshinaka F., Nakamura T., Takeuchi A., Uesugi M., Uesugi K., Initiation and growth behaviour of small internal fatigue cracks in Ti-6Al-4V via synchrotron radiation microcomputed tomography, Fatigue Fract. Eng. Mater. Struct. 42 (2019) 2093-2105",
        "doi": "10.1111/ffe.13085",
        "url": null
      },
      {
        "citation": "Xue G., Tomoda Y., Nakamura T., et al., Detection of small internal fatigue cracks in Ti-6Al-4V via synchrotron radiation nanocomputed tomography, Fatigue Fract. Eng. Mater. Struct. 45 (2022) 2693-2702",
        "doi": "10.1111/ffe.13765",
        "url": "https://hdl.handle.net/2115/90221"
      },
      {
        "citation": "Yoshinaka F., Nakamura T., Oguma H., Fujimura N., Takeuchi A., Uesugi M., Uesugi K., Characterization of internal fatigue crack initiation in Ti-6Al-4V alloy via synchrotron radiation X-ray computed tomography, Fatigue Fract. Eng. Mater. Struct. 46 (2023) 2338-2347",
        "doi": "10.1111/ffe.13957",
        "url": "https://mdr.nims.go.jp/datasets/38d6a014-951a-46e0-b1ed-2b064de95723"
      }
    ],
    "tags": [
      "fatigue-initiation",
      "VHCF",
      "internal-crack",
      "SPring-8",
      "nano-CT",
      "wrought"
    ],
    "fatigue_initiation_relevance": "High",
    "notes": "Natural (defect-free) microstructural initiation in conventional Ti64.",
    "source_file": "conventional_ct.json"
  },
  {
    "chemistry": null,
    "processing": null,
    "techniques": [
      "3D EBSD",
      "Serial sectioning"
    ],
    "acquisition": {
      "facility": "Experimental 3D datasets from UCSB TriBeam group (unverified) + synthetic volumes",
      "voxel_size_um": null,
      "volume_dimensions": "mm^3-scale",
      "in_situ": false,
      "notes": "Both experimentally captured and synthetically generated 3D microstructures used as CPFE inputs."
    },
    "microstructure": {
      "features_resolved": [
        "grains",
        "orientations",
        "phases"
      ],
      "grain_size_um": "",
      "texture": "Microtextured regions (MTRs/macrozones)",
      "phases": "alpha + beta"
    },
    "defects": {
      "types": [],
      "statistics": ""
    },
    "mechanical_properties": {
      "yield_strength_MPa": null,
      "uts_MPa": null,
      "elongation_pct": null,
      "hardness": null,
      "modulus_GPa": null,
      "other": ""
    },
    "fatigue": {
      "tested": false,
      "test_type": null,
      "loading": "CPFE monotonic loading; implications discussed for fatigue and dwell fatigue",
      "results": "MTRs with dominant [0001] orientation produce stress and plastic strain hotspots early in straining",
      "crack_initiation": "Hotspots at [0001]-oriented MTRs proposed as fatigue/dwell initiation precursors; compared with prior DIC strain localization",
      "initiation_tracked_in_3d": false
    },
    "tags": [
      "microtexture",
      "crystal-plasticity",
      "titanium",
      "dwell-fatigue",
      "grain-scale"
    ],
    "notes": "Use of TriBeam for the experimental volume inferred from author list (Polonsky, Echlin) - not confirmed from full text.",
    "id": "ebsd-ti64-hemery-microtexture-slip-3d",
    "title": "Ti-6Al-4V microtextured regions: mm^3-scale 3D datasets + CPFE onset of slip (fatigue/dwell implications)",
    "material_class": "Ti alloy",
    "material": "Ti-6Al-4V (bimodal/equiaxed with microtextured regions)",
    "data_availability": {
      "status": "Paper only (figures)",
      "repository": null,
      "url": "https://labs.materials.ucsb.edu/pollock/tresa/publications/1511",
      "doi": null,
      "size": null,
      "format": null,
      "license": null
    },
    "references": [
      {
        "citation": "Hémery S., Naït-Ali A., Guéguen M., Wendorf J., Polonsky A.T., Echlin M.P., Stinville J.C., Pollock T.M., Villechaise P., A 3D analysis of the onset of slip activity in relation to the degree of micro-texture in Ti-6Al-4V, Acta Materialia 181 (2019) 36-48",
        "doi": "10.1016/j.actamat.2019.09.028",
        "url": "https://labs.materials.ucsb.edu/pollock/tresa/publications/1511"
      },
      {
        "citation": "Echlin M.P., Stinville J.C., Miller V.M., Lenthe W.C., Pollock T.M., Incipient slip and long range plastic strain localization in microtextured Ti-6Al-4V titanium, Acta Materialia 114 (2016) 164-175",
        "doi": null,
        "url": "https://experts.illinois.edu/en/publications/incipient-slip-and-long-range-plastic-strain-localization-in-micr/"
      }
    ],
    "fatigue_initiation_relevance": "High",
    "source_file": "ebsd_3d.json"
  },
  {
    "chemistry": null,
    "processing": {
      "route": "EBM",
      "parameters": "Random scan strategy (R3), 50 µm layers, 470 °C build temperature, powder 105 ± 45 µm",
      "heat_treatment": "As-built",
      "surface_condition": ""
    },
    "techniques": [
      "3D EBSD",
      "Serial sectioning"
    ],
    "acquisition": {
      "facility": "Thermo Fisher Helios G4 Xe plasma FIB dual beam + Oxford Symmetry EBSD",
      "voxel_size_um": null,
      "volume_dimensions": "",
      "in_situ": false,
      "notes": "Raw .ctf library, DREAM.3D pipelines (ImportCTFLibrary, FullReconstruction) and MTEX scripts provided."
    },
    "microstructure": {
      "features_resolved": [
        "grains",
        "orientations",
        "phases"
      ],
      "grain_size_um": "Fine alpha laths",
      "texture": "",
      "phases": "alpha + beta (prior-beta reconstruction, variant selection)"
    },
    "defects": {
      "types": [],
      "statistics": ""
    },
    "mechanical_properties": {
      "yield_strength_MPa": null,
      "uts_MPa": null,
      "elongation_pct": null,
      "hardness": null,
      "modulus_GPa": null,
      "other": ""
    },
    "fatigue": {
      "tested": false,
      "test_type": null,
      "loading": null,
      "results": null,
      "crack_initiation": null,
      "initiation_tracked_in_3d": false
    },
    "tags": [
      "additive-manufacturing",
      "titanium",
      "plasma-FIB",
      "variant-selection"
    ],
    "notes": "Slice thickness/step/volume not stated on dataset page.",
    "id": "ebsd-ti64-ebm-pfib-demott",
    "title": "E-PBF Ti-6Al-4V (random scan strategy) Xe-plasma FIB 3D EBSD: alpha variant selection",
    "material_class": "Ti alloy",
    "material": "Ti-6Al-4V (electron powder bed fusion)",
    "data_availability": {
      "status": "Public download",
      "repository": "Mendeley Data",
      "url": "https://data.mendeley.com/datasets/c5x7ckcfsp",
      "doi": "10.17632/c5x7ckcfsp.1",
      "size": null,
      "format": "CTF, DREAM.3D JSON pipelines, MATLAB/MTEX code",
      "license": "CC BY 4.0"
    },
    "references": [
      {
        "citation": "DeMott R., Haghdadi N., Liao X., Ringer S.P., Primig S., 3D characterization of microstructural evolution and variant selection in additively manufactured Ti-6Al-4V, J. Mater. Sci. 56 (2021) 14763-14782",
        "doi": "10.1007/s10853-021-06216-2",
        "url": "https://data.mendeley.com/datasets/c5x7ckcfsp"
      }
    ],
    "fatigue_initiation_relevance": "Low",
    "source_file": "ebsd_3d.json"
  },
  {
    "id": "repo-nist-ambench2025-03-ti64-rbf-xct",
    "title": "AM Bench 2025 AMB2025-03: high-cycle rotating bending fatigue of PBF-L Ti-6Al-4V with pre-test XCT of whole gauge sections and killer-pore registration",
    "material_class": "Ti alloy",
    "material": "Ti-6Al-4V (meets ASTM F3001)",
    "chemistry": {
      "basis": "wt%",
      "composition": {
        "Al": 6.3,
        "V": 3.76,
        "O": 0.1,
        "C": 0.01,
        "N": 0.02,
        "H": 0.003,
        "Fe": 0.17,
        "Ti": "bal."
      },
      "notes": "Measured solid chemistry of 800VAC-85 specimen; 800HIP-106 measured Al 6.30, V 3.89, O 0.10, Fe 0.16 (AMB2025-03 description document)."
    },
    "processing": {
      "route": "L-PBF (PBF-L) + HIP or vacuum heat treatment",
      "parameters": "3D Systems DMP Flex 350; 60 um layer, 80 um spot, 245 W, 1250 mm/s, 245 deg scan rotation between layers, no baseplate preheat, 99.999% Ar; plasma-atomized powder 10-45 um (D10 21, D50 35, D90 47 um). Vertically built cylinders ~15 mm dia x 105 mm.",
      "heat_treatment": "800HIP: 800 C / 2 h / 200 MPa Ar, ~12 C/min cooling. 800VAC: same thermal cycle in vacuum furnace with ~75 mTorr Ar partial pressure (porosity retained).",
      "surface_condition": "Machined and polished per ISO 1143 (Ra ~0.09-0.13 um, all < 0.2 um)."
    },
    "techniques": [
      "X-ray CT",
      "Micro-CT"
    ],
    "acquisition": {
      "facility": "Lab Zeiss Xradia Versa XRM-500 (140 kV, 71 uA, 4 s exposure, 1601 projections, HE2 filter)",
      "voxel_size_um": 5.5,
      "volume_dimensions": "Entire RBF gauge section, 4 stitched FOVs; typically >3200 slices of ~1004x1024 px per specimen",
      "in_situ": false,
      "notes": "XCT done before fatigue on five RBF specimens; lead-particle lacquer fiducial used to register XCT to fractography and identify the killer pore. Raw .txrm/.xrm, 16-bit stitched reconstructions, denoised 8-bit stacks, segmentations, labelled pore stacks, VTK models and per-pore CSV (centroid, volume, ESD, sphericity, bounding box) provided; processed with IMPPY3D."
    },
    "microstructure": {
      "features_resolved": [
        "pores",
        "lack-of-fusion"
      ],
      "grain_size_um": "alpha-lath area avg 25.06 um^2 (800VAC) and 24.13 um^2 (800HIP) from 2D EBSD",
      "texture": "2D EBSD texture maps provided (build-direction influence still evident)",
      "phases": "alpha (HCP) laths + beta (BCC)"
    },
    "defects": {
      "types": [
        "gas pores",
        "lack-of-fusion"
      ],
      "statistics": "Per-pore CSV metrics and porosity CSV per specimen; sqrt(area) measurements of killer defects in answer data (sqrt_area_measurements.pdf)."
    },
    "mechanical_properties": {
      "yield_strength_MPa": 999.6,
      "uts_MPa": 1082.6,
      "elongation_pct": 15.6,
      "hardness": null,
      "modulus_GPa": 150,
      "other": "Averages of 3 ASTM E8 tests, 800VAC. 800HIP: YS 1004.8, UTS 1089.5 MPa, E 153 GPa, total elong. 19.4%, uniform elong. 5.2%. No statistically significant difference between conditions."
    },
    "fatigue": {
      "tested": true,
      "test_type": "HCF",
      "loading": "Four-point rotating bending (ISO 1143), R = -1, 100 Hz, ADMET eXpert 9313; 24 specimens per condition",
      "results": "S-N data for both conditions provided (800HIP as calibration data, 800VAC released in answers_data).",
      "crack_initiation": "800HIP: no initiation at pores (surface initiation confirmed by SEM fractography). 800VAC: pore-initiated failures; killer pores identified in XCT via fiducial registration and SEM/optical fractography (challenge CHAL-AMB2025-03-FL asked participants to predict killer-pore feature IDs).",
      "initiation_tracked_in_3d": true
    },
    "data_availability": {
      "status": "Public download",
      "repository": "NIST Public Data Repository (AM Bench)",
      "url": "https://data.nist.gov/od/id/mds2-3734",
      "doi": "10.18434/mds2-3734",
      "size": "~239 GB total (raw XCT ~166 GB, XCT analysis ~30 GB, EBSD ~36 GB, answers XCT/fractography registration ~5.8 GB)",
      "format": "Zeiss .txrm/.xrm, TIFF stacks, VTK, CSV, XLSX, ANG/OSC EBSD",
      "license": "NIST open license (https://www.nist.gov/open/license)"
    },
    "references": [
      {
        "citation": "Hrabe N., Benzing J., Moser N., Derimow N., Kafka O., Saville A., et al., AMB2025-03 High-Cycle Rotating Bending Fatigue Tests of PBF-L Ti-6Al-4V (dataset/challenge description), NIST 2025",
        "doi": "10.18434/mds2-3734",
        "url": "https://www.nist.gov/document/am-bench-amb2025-03-measurements-and-challenge-problems"
      },
      {
        "citation": "Moser N.H., Kafka O.L., Landauer A.K., IMPPY3D: 3D X-ray Computed Tomography Image Processing in Python, NIST 2023",
        "doi": "10.18434/mds2-2806",
        "url": "https://github.com/usnistgov/imppy3d"
      }
    ],
    "tags": [
      "fatigue-initiation",
      "additive-manufacturing",
      "porosity",
      "benchmark",
      "killer-defect",
      "machine-learning-ready",
      "HIP"
    ],
    "fatigue_initiation_relevance": "High",
    "notes": "Benchmark explicitly designed for specimen-specific fatigue strength and crack-initiation-location prediction from XCT pore data. Answer key (fatigue for both conditions, residual stress, XCT-fractography registration) now published in the same record.",
    "source_file": "repository_sweep.json"
  },
  {
    "chemistry": null,
    "processing": {
      "route": "Rolled",
      "parameters": "Double-melt plate, ~0.5 in (1.25 cm) thick",
      "heat_treatment": "Heat treated to equiaxed microstructure (schedule not given)",
      "surface_condition": ""
    },
    "techniques": [
      "3D EBSD",
      "Serial sectioning"
    ],
    "acquisition": {
      "facility": "UCSB TriBeam",
      "voxel_size_um": null,
      "volume_dimensions": "190 x 241 x 106 µm = 318 x 377 x 121 voxels; 0.6 µm in-plane step, 1 µm slice",
      "in_situ": false,
      "notes": "Stored as HDF5/.dream3d with EulerAngles, Quaternions, FeatureIds, IPFColor arrays."
    },
    "microstructure": {
      "features_resolved": [
        "grains",
        "orientations"
      ],
      "grain_size_um": "8893 grains (6645 fully contained)",
      "texture": "",
      "phases": "alpha (+beta)"
    },
    "defects": {
      "types": [],
      "statistics": ""
    },
    "mechanical_properties": {
      "yield_strength_MPa": null,
      "uts_MPa": null,
      "elongation_pct": null,
      "hardness": null,
      "modulus_GPa": null,
      "other": ""
    },
    "fatigue": {
      "tested": false,
      "test_type": null,
      "loading": null,
      "results": null,
      "crack_initiation": null,
      "initiation_tracked_in_3d": false
    },
    "tags": [
      "machine-learning-ready",
      "grain-scale",
      "titanium",
      "microtexture"
    ],
    "notes": "Possibly related to the TriBeam Ti-6Al-4V volumes used by Hemery et al. 2019 (unverified). Short-link URL as given in the paper.",
    "id": "ebsd-ti64-tribeam-bisque-equiaxed",
    "title": "Ti-6Al-4V equiaxed 3D microstructure (TriBeam, 8893 grains) released for ML/generative modelling",
    "material_class": "Ti alloy",
    "material": "Ti-6Al-4V (standard grade, double-melt plate)",
    "data_availability": {
      "status": "Public download",
      "repository": "BisQue (UCSB)",
      "url": "https://bit.ly/Ti6Al4Vmicrostructure",
      "doi": null,
      "size": null,
      "format": "HDF5 / DREAM.3D (.dream3d)",
      "license": null
    },
    "references": [
      {
        "citation": "Jangid D.K., Brodnik N.R., Echlin M.P., Daly S.H., Pollock T.M., Manjunath B.S., Titanium 3D Microstructure for Physics-based Generative Models: A Dataset and Primer, ICML 2023 Workshop SynS&ML",
        "doi": null,
        "url": "https://par.nsf.gov/servlets/purl/10487552"
      }
    ],
    "fatigue_initiation_relevance": "Medium",
    "source_file": "ebsd_3d.json"
  },
  {
    "id": "hedm-ti7al-midas-benchmark-sharma-2026",
    "title": "Multi-distance NF/FF-HEDM raw reference dataset of Ti-7Al (APS 1-ID-E) for benchmarking reconstruction",
    "material_class": "Ti alloy",
    "material": "Ti-7Al",
    "chemistry": {
      "basis": "nominal",
      "composition": {},
      "notes": ""
    },
    "processing": {
      "route": "",
      "parameters": "",
      "heat_treatment": "",
      "surface_condition": ""
    },
    "techniques": [
      "HEDM/3DXRD"
    ],
    "acquisition": {
      "facility": "APS 1-ID-E, 65.351 keV (Hf K-edge); FF GE-41RT 2048x2048 200 um pixel at ~940 mm; NF 5 distances 4.5-8.5 mm, 0.25 deg steps",
      "voxel_size_um": null,
      "volume_dimensions": "1 x 1 mm2 cross-section",
      "in_situ": false,
      "notes": "90 NF acquisitions (129,600 TIFFs) + FF .ge3 scans with CeO2/Au calibrations; RAMS mount."
    },
    "microstructure": {
      "features_resolved": [
        "grains",
        "orientations"
      ],
      "grain_size_um": "",
      "texture": "",
      "phases": ""
    },
    "defects": {
      "types": [],
      "statistics": ""
    },
    "mechanical_properties": {
      "yield_strength_MPa": null,
      "uts_MPa": null,
      "elongation_pct": null,
      "hardness": null,
      "modulus_GPa": null,
      "other": ""
    },
    "fatigue": {
      "tested": false,
      "test_type": "",
      "loading": "",
      "results": "",
      "crack_initiation": "",
      "initiation_tracked_in_3d": false
    },
    "data_availability": {
      "status": "Public download",
      "repository": "Materials Data Facility",
      "url": "https://doi.org/10.18126/8487-hd29",
      "doi": "10.18126/8487-hd29",
      "size": "",
      "format": "GE .ge3 (FF), TIFF (NF)",
      "license": ""
    },
    "references": [
      {
        "citation": "H. Sharma, J.-S. Park, P. Kenesei, Multi-distance Far-Field and Near-Field HEDM Reference Dataset of Ti-7Al for Benchmarking 3D Crystallographic Reconstruction Algorithms (MDF, 2026); accompanies MIDAS Part II, Acta Cryst. A",
        "doi": "10.18126/8487-hd29",
        "url": "https://github.com/marinerhemant/MIDAS"
      },
      {
        "citation": "Sharma H. et al., MIDAS: A Quantitative Framework for High Energy Diffraction Microscopy -- Part II: Accuracy, Robustness, and Best Practices, Acta Cryst. A (accompanying paper; publication details unverified)"
      }
    ],
    "tags": [
      "HEDM",
      "benchmark",
      "raw-data",
      "machine-learning-ready",
      "algorithm-validation"
    ],
    "fatigue_initiation_relevance": "Low",
    "notes": "Raw data only; reconstructions regenerable with MIDAS commit 0915604f.",
    "source_file": "diffraction_3d.json",
    "merged_from": [
      "repo-mdf-ti7al-multidistance-ff-nf-hedm-benchmark"
    ]
  },
  {
    "id": "repo-dryad-ti7al-topotomography-dct-slip",
    "title": "Multimodal 3D X-ray topotomography + DCT dataset of bulk slip activity and slip transmission in Ti-7Al (ESRF ID11), with HR-DIC",
    "material_class": "Ti alloy",
    "material": "Ti-7Al (extruded, annealed)",
    "chemistry": {
      "basis": "nominal",
      "composition": {},
      "notes": ""
    },
    "processing": {
      "route": "Extruded",
      "parameters": "",
      "heat_treatment": "Well-annealed to ~100 um grains (alpha2 ordering noted for high Al content)",
      "surface_condition": ""
    },
    "techniques": [
      "DCT",
      "Synchrotron CT"
    ],
    "acquisition": {
      "facility": "ESRF ID11 (proposal MA3921); UCSB (HR-DIC)",
      "voxel_size_um": null,
      "volume_dimensions": "~600 um sample cross-section; two overlapping DCT scans of 3600 projections each",
      "in_situ": false,
      "notes": "Sample deformed slightly above elastic limit; 74 topotomography scans covering grain clusters from surface to bulk. Raw DCT/topotomography also on ESRF data portal (10.15151/ESRF-DC-2313111260, 10.15151/ESRF-DC-2265740425, CC BY 4.0); processing code + ts3 DCT volumes on Zenodo 10.5281/zenodo.15588456."
    },
    "microstructure": {
      "features_resolved": [
        "grains",
        "orientations",
        "slip bands"
      ],
      "grain_size_um": "~100",
      "texture": "",
      "phases": "alpha (HCP), possible alpha2"
    },
    "defects": {
      "types": [],
      "statistics": ""
    },
    "mechanical_properties": {
      "yield_strength_MPa": null,
      "uts_MPa": null,
      "elongation_pct": null,
      "hardness": null,
      "modulus_GPa": null,
      "other": ""
    },
    "fatigue": {
      "tested": false,
      "test_type": "",
      "loading": "",
      "results": "",
      "crack_initiation": "Slip transmission in bulk driven by geometrically constrained regions such as triple junctions; transmission more prevalent at free surfaces (relevant to fatigue crack nucleation mechanisms).",
      "initiation_tracked_in_3d": false
    },
    "data_availability": {
      "status": "Public download",
      "repository": "Dryad (+ ESRF data portal, Zenodo)",
      "url": "https://datadryad.org/dataset/doi:10.5061/dryad.sj3tx96g8",
      "doi": "10.5061/dryad.sj3tx96g8",
      "size": "~157 GB (Dryad)",
      "format": "HDF5/XDMF, raw frames, MP4",
      "license": "CC0 1.0 (Dryad); CC BY 4.0 (ESRF, Zenodo)"
    },
    "references": [
      {
        "citation": "Echlin M.P., Stinville J.C., Ludwig W., Callahan P., Pollock T., Proudhon H., Multimodal 3D X-ray Topotomography Dataset of Slip Activity and Transmission in Ti-7Al, Scientific Data (2026)",
        "doi": "10.1038/s41597-026-08241-9"
      },
      {
        "citation": "Proudhon H. et al., Processing topotomography data to investigate slip localization and transmission in polycrystalline materials, Zenodo 2025",
        "doi": "10.5281/zenodo.15588456"
      }
    ],
    "tags": [
      "grain-scale",
      "slip-localization",
      "DCT",
      "topotomography",
      "slip-transmission"
    ],
    "fatigue_initiation_relevance": "Medium",
    "notes": "",
    "source_file": "repository_sweep.json"
  },
  {
    "id": "hedm-ti7al-cyclic-grain-reorientation-lim-2022",
    "title": "Ti-7Al cyclically loaded below yield (200 cycles) with grain-resolved FF-HEDM at CHESS",
    "material_class": "Ti alloy",
    "material": "Ti-7Al (single-phase alpha)",
    "chemistry": {
      "basis": "nominal",
      "composition": {
        "Al": 7,
        "Ti": "bal."
      },
      "notes": ""
    },
    "processing": {
      "route": "Cast + HIP + extruded",
      "parameters": "",
      "heat_treatment": "962 C for 24 h, air cooled (large equiaxed grains)",
      "surface_condition": "EDM-cut (surface residual strains noted)"
    },
    "techniques": [
      "HEDM/3DXRD"
    ],
    "acquisition": {
      "facility": "CHESS F2 (RAMS2 load frame), 61.3 keV, GE 2048x2048 200 um pixel detector",
      "voxel_size_um": null,
      "volume_dimensions": "1 mm x 1 mm cross-section, 8 mm gauge; 1 mm tall probed volume; 773 grains indexed, 502 retained after filtering",
      "in_situ": true,
      "notes": "FF-HEDM at peak (held at 505 MPa) and unloaded states at cycles 1,2,5,10,20,30 and every 10 to 200."
    },
    "microstructure": {
      "features_resolved": [
        "grains",
        "orientations"
      ],
      "grain_size_um": "",
      "texture": "",
      "phases": "alpha (hcp)"
    },
    "defects": {
      "types": [],
      "statistics": ""
    },
    "mechanical_properties": {
      "yield_strength_MPa": null,
      "uts_MPa": null,
      "elongation_pct": null,
      "hardness": null,
      "modulus_GPa": null,
      "other": ""
    },
    "fatigue": {
      "tested": true,
      "test_type": "in-situ",
      "loading": "Tension cycles R = 0 to 585 MPa (~90% of yield), load control, 200 cycles",
      "results": "Continuous evolution of von Mises stress and grain orientation; tension texture begins to develop; 'hard' grains retain more residual resolved stress; surface grains yield on first cycle.",
      "crack_initiation": "No crack; plasticity accumulation precursor study.",
      "initiation_tracked_in_3d": false
    },
    "data_availability": {
      "status": "Paper only (figures)",
      "repository": "",
      "url": "",
      "doi": "",
      "size": "",
      "format": "",
      "license": ""
    },
    "references": [
      {
        "citation": "R.E. Lim, D.C. Pagan, J.V. Bernier, P.A. Shade, A.D. Rollett, Grain reorientation and stress-state evolution during cyclic loading of an alpha-Ti alloy below the elastic limit, International Journal of Fatigue (2022) 106614",
        "doi": "10.1016/j.ijfatigue.2021.106614",
        "url": "https://arxiv.org/abs/2010.00111"
      }
    ],
    "tags": [
      "HEDM",
      "grain-scale",
      "in-situ",
      "cyclic-plasticity",
      "AFRL"
    ],
    "fatigue_initiation_relevance": "Medium",
    "notes": "",
    "source_file": "diffraction_3d.json"
  },
  {
    "id": "hedm-ti7al-nf-ff-tensile-turner-2016",
    "title": "Combined NF/FF-HEDM dataset for Ti-7Al tensile specimen elastically loaded in situ (APS 1-ID-E, RAMS)",
    "material_class": "Ti alloy",
    "material": "Ti-7Al (single-phase alpha)",
    "chemistry": {
      "basis": "nominal",
      "composition": {
        "Al": 7,
        "Ti": "bal."
      },
      "notes": "wt% assumed (unverified)."
    },
    "processing": {
      "route": "Cast + HIP + extruded + rolled",
      "parameters": "75 mm ingot, HIP, extruded to 30 mm bar, unidirectionally rolled at 955 C to 7.5 mm.",
      "heat_treatment": "Recrystallized 955 C for 24 h, furnace cooled.",
      "surface_condition": "Gold-foil fiducial markers on gauge"
    },
    "techniques": [
      "HEDM/3DXRD"
    ],
    "acquisition": {
      "facility": "APS 1-ID-E (RAMS load frame)",
      "voxel_size_um": null,
      "volume_dimensions": "Gauge 8 mm, ~1 mm2 cross-section; FF volume 600 um tall (605 grains); NF 53 slices at 4 um over ~200 um (240 grains)",
      "in_situ": true,
      "notes": "FF-HEDM at Load 0 (23 MPa) and 180.9, 339.8, 495.9 MPa (below yield); FE mesh supplied."
    },
    "microstructure": {
      "features_resolved": [
        "grains",
        "orientations"
      ],
      "grain_size_um": "~100",
      "texture": "",
      "phases": "alpha (hcp)"
    },
    "defects": {
      "types": [],
      "statistics": ""
    },
    "mechanical_properties": {
      "yield_strength_MPa": null,
      "uts_MPa": null,
      "elongation_pct": null,
      "hardness": null,
      "modulus_GPa": null,
      "other": "All loads nominally below macroscopic yield."
    },
    "fatigue": {
      "tested": false,
      "test_type": "",
      "loading": "Monotonic elastic tension",
      "results": "",
      "crack_initiation": "",
      "initiation_tracked_in_3d": false
    },
    "data_availability": {
      "status": "Public download",
      "repository": "NIST Materials Data Repository / Materials Data Facility (mdr_item_1027)",
      "url": "https://hdl.handle.net/11256/599",
      "doi": "",
      "size": "",
      "format": "HEDM reconstructions (NF orientation maps, FF grain tables), FE mesh",
      "license": "CC0 1.0"
    },
    "references": [
      {
        "citation": "T.J. Turner, P.A. Shade, J.V. Bernier, S.F. Li, J.C. Schuren, J.F. Lind, U. Lienert, P. Kenesei, R.M. Suter, B. Blank, J. Almer, Combined near- and far-field high-energy diffraction microscopy dataset for Ti-7Al tensile specimen elastically loaded in situ, Integrating Materials and Manufacturing Innovation (2016)",
        "doi": "10.1186/s40192-016-0048-1",
        "url": ""
      },
      {
        "citation": "T.J. Turner et al., Crystal plasticity model validation using combined high-energy diffraction microscopy data for a Ti-7Al specimen, Metall. Mater. Trans. A (2016)",
        "doi": "10.1007/s11661-016-3868-x",
        "url": "https://www.osti.gov/biblio/1390797"
      }
    ],
    "tags": [
      "HEDM",
      "grain-scale",
      "in-situ",
      "benchmark",
      "AFRL",
      "machine-learning-ready"
    ],
    "fatigue_initiation_relevance": "Low",
    "notes": "Not fatigue; widely used AFRL benchmark for CPFE validation (39 interior grains compared). Material supplied by A. Pilchak (AFRL).",
    "source_file": "diffraction_3d.json"
  },
  {
    "id": "repo-nist-mdr-ti7al-nf-ff-hedm-turner",
    "title": "Combined near- and far-field HEDM dataset for a Ti-7Al tensile specimen elastically loaded in situ (APS), with FE mesh",
    "material_class": "Ti alloy",
    "material": "Ti-7Al (single-phase alpha, HCP)",
    "chemistry": {
      "basis": "nominal",
      "composition": {
        "Al": 7,
        "Ti": "bal."
      },
      "notes": "Nominal designation; basis (wt%) assumed (unverified)."
    },
    "processing": {
      "route": "",
      "parameters": "",
      "heat_treatment": "",
      "surface_condition": ""
    },
    "techniques": [
      "HEDM/3DXRD"
    ],
    "acquisition": {
      "facility": "APS 1-ID (nf-HEDM + ff-HEDM, RAMS rotation and axial motion system)",
      "voxel_size_um": null,
      "volume_dimensions": "",
      "in_situ": true,
      "notes": "nf-HEDM gives grain morphology and intragranular orientations; ff-HEDM gives grain centroids, average orientations and average elastic strain tensors per grain at load steps; a finite-element mesh of the volume is supplied."
    },
    "microstructure": {
      "features_resolved": [
        "grains",
        "orientations"
      ],
      "grain_size_um": "~100",
      "texture": "",
      "phases": "alpha (HCP)"
    },
    "defects": {
      "types": [],
      "statistics": ""
    },
    "mechanical_properties": {
      "yield_strength_MPa": null,
      "uts_MPa": null,
      "elongation_pct": null,
      "hardness": null,
      "modulus_GPa": null,
      "other": ""
    },
    "fatigue": {
      "tested": false,
      "test_type": "",
      "loading": "",
      "results": "",
      "crack_initiation": "",
      "initiation_tracked_in_3d": false
    },
    "data_availability": {
      "status": "Public download",
      "repository": "NIST Materials Data Repository (indexed by MDF)",
      "url": "https://materialsdata.nist.gov/handle/11256/599",
      "doi": "10.17038/1329014",
      "size": "~316 MB (Ti7AL_Dec2012_IMMI.h5)",
      "format": "HDF5",
      "license": ""
    },
    "references": [
      {
        "citation": "Turner T.J., Shade P.A., Bernier J.V., Li S.F., Schuren J.C., Lind J., Lienert U., Kenesei P., Suter R.M., Blank B., Almer J., Combined near- and far-field high-energy diffraction microscopy dataset for Ti-7Al tensile specimens elastically loaded in situ, IMMI 5 (2016) 5",
        "doi": "10.1186/s40192-016-0048-1"
      },
      {
        "citation": "Crystal Plasticity Model Validation Using Combined High-Energy Diffraction Microscopy Data for a Ti-7Al Specimen, Metall. Mater. Trans. A (2016) (unverified citation details)"
      }
    ],
    "tags": [
      "grain-scale",
      "in-situ",
      "HEDM",
      "crystal-plasticity-validation",
      "benchmark"
    ],
    "fatigue_initiation_relevance": "Low",
    "notes": "Direct file URL (Globus HTTPS): https://e38ee745-6d04-11e5-ba46-22000b92c6ec.e.globus.org/MDF/mdf_connect/prod/data/mdr_item_1027_v1/Ti7AL_Dec2012_IMMI.h5. Author list verified via Crossref.",
    "source_file": "repository_sweep.json"
  },
  {
    "id": "repo-esrf-ti-gigacycle-internal-cracks-insitu",
    "title": "In-situ ultrasonic gigacycle fatigue of a Ti alloy with synchrotron micro-CT: internal fatigue crack initiation and propagation (ESRF ID19, MA-5060)",
    "material_class": "Ti alloy",
    "material": "Titanium alloy (grade unverified)",
    "chemistry": {
      "basis": "nominal",
      "composition": {},
      "notes": ""
    },
    "processing": {
      "route": "",
      "parameters": "",
      "heat_treatment": "",
      "surface_condition": ""
    },
    "techniques": [
      "Synchrotron CT",
      "Phase-contrast CT"
    ],
    "acquisition": {
      "facility": "ESRF ID19 (proposal MA-5060; sessions collected 2021-11-03 and 2022-03-04)",
      "voxel_size_um": null,
      "volume_dimensions": "",
      "in_situ": true,
      "notes": "Raw session data; in-situ ultrasonic fatigue machine plus IR thermography."
    },
    "microstructure": {
      "features_resolved": [
        "cracks"
      ],
      "grain_size_um": "",
      "texture": "",
      "phases": ""
    },
    "defects": {
      "types": [
        "cracks"
      ],
      "statistics": ""
    },
    "mechanical_properties": {
      "yield_strength_MPa": null,
      "uts_MPa": null,
      "elongation_pct": null,
      "hardness": null,
      "modulus_GPa": null,
      "other": ""
    },
    "fatigue": {
      "tested": true,
      "test_type": "VHCF / ultrasonic",
      "loading": "In-situ ultrasonic fatigue (~10^9 cycles)",
      "results": "Aimed at internal crack growth-rate data with smoother crack fronts than cast Al.",
      "crack_initiation": "Internal crack initiation and growth monitored by tomography.",
      "initiation_tracked_in_3d": true
    },
    "data_availability": {
      "status": "Public download",
      "repository": "ESRF Data Portal",
      "url": "https://doi.esrf.fr/10.15151/ESRF-ES-550198636",
      "doi": "10.15151/ESRF-ES-550198636",
      "size": "",
      "format": "ESRF raw",
      "license": "ESRF data policy (unverified)"
    },
    "references": [
      {
        "citation": "Steinhilber F., Buffiere J.-Y., Moreau J., Hebrard L., Bonneric M., Pontoreau M., Seleznev M., Ranc N., et al., 3D characterization of internal fatigue cracks initiation and propagation in a Ti alloy during gigacycle fatigue, ESRF 2024",
        "doi": "10.15151/ESRF-ES-550198636"
      },
      {
        "citation": "Amedeo I., Buffiere J.-Y., Hebrard L., Bonneric M., Ranc N., Kiser S.L., Palin-Luc T., same title (second session), ESRF 2025",
        "doi": "10.15151/ESRF-ES-659386496"
      }
    ],
    "tags": [
      "fatigue-initiation",
      "VHCF",
      "in-situ",
      "ultrasonic-fatigue",
      "raw-data",
      "internal-cracks"
    ],
    "fatigue_initiation_relevance": "High",
    "notes": "Two ESRF session DOIs (embargo ended 2024 and 2025). Alloy and specimen details not in metadata.",
    "source_file": "repository_sweep.json"
  },
  {
    "id": "repo-figshare-pumpp-ti-dwell-fatigue-dream3d",
    "title": "Data for parametrically upscaled fatigue (dwell crack nucleation) platform with location-specific microstructure: EBSD and DREAM.3D files (JHU / Pratt & Whitney)",
    "material_class": "Ti alloy",
    "material": "Titanium alloy (location-specific microstructures with micro-texture regions; grade unverified)",
    "chemistry": {
      "basis": "nominal",
      "composition": {},
      "notes": ""
    },
    "processing": {
      "route": "",
      "parameters": "",
      "heat_treatment": "",
      "surface_condition": ""
    },
    "techniques": [
      "3D EBSD"
    ],
    "acquisition": {
      "facility": "EBSD (raw and cleaned .ang) and DREAM.3D microstructure files",
      "voxel_size_um": null,
      "volume_dimensions": "",
      "in_situ": false,
      "notes": "Unclear whether DREAM.3D volumes are measured 3D or statistically equivalent synthetic microstructures built from 2D EBSD (unverified)."
    },
    "microstructure": {
      "features_resolved": [
        "grains",
        "orientations",
        "micro-texture regions"
      ],
      "grain_size_um": "",
      "texture": "",
      "phases": ""
    },
    "defects": {
      "types": [],
      "statistics": ""
    },
    "mechanical_properties": {
      "yield_strength_MPa": null,
      "uts_MPa": null,
      "elongation_pct": null,
      "hardness": null,
      "modulus_GPa": null,
      "other": ""
    },
    "fatigue": {
      "tested": false,
      "test_type": "dwell fatigue (modelling)",
      "loading": "",
      "results": "",
      "crack_initiation": "Platform predicts dwell-fatigue crack nucleation linked to micro-texture regions.",
      "initiation_tracked_in_3d": false
    },
    "data_availability": {
      "status": "Public download",
      "repository": "figshare (Springer Nature)",
      "url": "https://springernature.figshare.com/articles/dataset/Parametrically_Upscaled_Model-based_Predictive_Platform_for_Fatigue_with_Location-Specific_Microstructural_Linkages/31636339",
      "doi": "10.6084/m9.figshare.31636339",
      "size": "~542 MB",
      "format": "DREAM.3D (.dream3d), ANG, XLSX",
      "license": "CC BY 4.0"
    },
    "references": [
      {
        "citation": "Ghosh S., Appunhi Nair K., Tak T., Kotha S., Pilchak A., Venkatesh V., Furrer D., Parametrically upscaled model-based predictive platform for fatigue with location-specific microstructural linkages, Nature Communications (2026)",
        "doi": "10.1038/s41467-026-72037-z"
      }
    ],
    "tags": [
      "dwell-fatigue",
      "micro-texture",
      "crack-nucleation-modelling",
      "DREAM3D"
    ],
    "fatigue_initiation_relevance": "Medium",
    "notes": "",
    "source_file": "repository_sweep.json"
  },
  {
    "chemistry": {
      "basis": "wt%",
      "composition": {
        "Nb": 7.0,
        "Zr": "bal."
      },
      "notes": "Zircaloy-4 base + 7 wt% Nb (model alloy)"
    },
    "processing": {
      "route": "Rolled",
      "parameters": "Hot rolled at 725 °C to 75% reduction",
      "heat_treatment": "",
      "surface_condition": ""
    },
    "techniques": [
      "3D EBSD",
      "Serial sectioning"
    ],
    "acquisition": {
      "facility": "Thermo Scientific Helios Xe+ PFIB-SEM (Univ. Manchester)",
      "voxel_size_um": null,
      "volume_dimensions": "441 sequential slices, 0.1 µm slice thickness",
      "in_situ": false,
      "notes": "Custom DREAM.3D pipeline; both alpha and beta indexed."
    },
    "microstructure": {
      "features_resolved": [
        "grains",
        "orientations",
        "phases"
      ],
      "grain_size_um": "",
      "texture": "Rolling texture (co-deformation of alpha/beta)",
      "phases": "alpha (HCP) + beta (BCC)"
    },
    "defects": {
      "types": [],
      "statistics": ""
    },
    "mechanical_properties": {
      "yield_strength_MPa": null,
      "uts_MPa": null,
      "elongation_pct": null,
      "hardness": null,
      "modulus_GPa": null,
      "other": ""
    },
    "fatigue": {
      "tested": false,
      "test_type": null,
      "loading": null,
      "results": null,
      "crack_initiation": null,
      "initiation_tracked_in_3d": false
    },
    "tags": [
      "plasma-FIB",
      "two-phase",
      "texture"
    ],
    "notes": "Not a fatigue study; included as openly downloadable PFIB 3D EBSD of an HCP/BCC two-phase alloy analogous to alpha/beta Ti.",
    "id": "ebsd-zry4-7nb-pfib-zenodo",
    "title": "Hot-rolled Zircaloy-4 + 7 wt% Nb: PFIB 3D EBSD of alpha and beta (441 slices, 0.1 µm)",
    "material_class": "Zr alloy",
    "material": "Model Zircaloy-4 with 7 wt% Nb (Zr alloy)",
    "data_availability": {
      "status": "Public download",
      "repository": "Zenodo",
      "url": "https://zenodo.org/record/3785085",
      "doi": "10.5281/zenodo.3785085",
      "size": "13.8 GB",
      "format": "CTF, DREAM.3D, images, .oip",
      "license": "CC BY 4.0"
    },
    "references": [
      {
        "citation": "Daniel C.S., Garner A., Honniball P.D., Bradley L., Preuss M., Prangnell P.B., Quinta da Fonseca J., Co-deformation and dynamic annealing effects on the texture development during alpha-beta processing of a model Zr-Nb alloy, Acta Materialia 205 (2021) 116538",
        "doi": "10.1016/j.actamat.2020.116538",
        "url": "https://zenodo.org/record/3785085"
      }
    ],
    "fatigue_initiation_relevance": "Low",
    "source_file": "ebsd_3d.json"
  }
]
